Repository: lucas-wilkins/schott-filters

schott-filters
==============

Grab the Schott filter datasheets from the Schott website and parse into a useful form.

Data files
----------

The following files are created by interpreting the published datasheets 

* `data_with_small_values.csv` Data with the 1e-5 entered when only the upper bound specified
* `simple_data.csv` Data where only exactly reported numbers are given
* `detailed/*` Individual data, with three columns, the last saying whether the value was specified as a bound.
* `reference_thicknesses.csv` Thickness of glass for which it is measured


When transmittance is low, the datasheets report `< 1,000E-5`, the way this is dealt with
affects the files here. The wavelengths are always the same, but sometimes the data is 
not present for all of them.

Code
----

The code to scrape the website is included, but not the downloaded files themselves.

Workflow
--------

pip install everything in `requirements.txt`

There is a sequence of scripts to rebuild the data (run from the repo root)...

 1) `download_landing` - download the landing page
 2) `pull_json` - grabs the JSON object containing all the links for the landing page
 3) `compile_downloads` - turns the JSON data into a list of downloads
 4) `download_datasheets` - downloads the datasheets in .pdf form
 5) `extract_text` - gets the text from the .pdfs
 6) `parse_text` - parses the text and extracts the data, and
    `reference_thicknesses` - generates a file with the thicknesses of the samples

Other useful things

 * `load_spectra` has a method to load in spectra as a dict of dataclasses
 * `file_data` contains a list (also called `file_data`) that contains name, pdf file, and url

File: schott_filters/spectra/detailed/BG25.csv
"Wavelength /nm", "Transmittance", "Is upper bound"
200, 1e-05, True
210, 1e-05, True
220, 1e-05, True
230, 1e-05, True
240, 1e-05, True
250, 1e-05, True
260, 1e-05, True
270, 1e-05, True
280, 1e-05, True
290, 8.492e-05, False
300, 0.014, False
310, 0.1439, False
320, 0.408, False
330, 0.655, False
340, 0.805, False
350, 0.887, False
360, 0.928, False
370, 0.948, False
380, 0.96, False
390, 0.965, False
400, 0.959, False
410, 0.944, False
420, 0.926, False
430, 0.897, False
440, 0.861, False
450, 0.809, False
460, 0.74, False
470, 0.62, False
480, 0.457, False
490, 0.291, False
500, 0.183, False
510, 0.097, False
520, 0.045, False
530, 0.017, False
540, 0.01, False
550, 0.015, False
560, 0.02499, False
570, 0.018, False
580, 0.005153, False
590, 0.001014, False
600, 0.0009099, False
610, 0.00117, False
620, 0.001212, False
630, 0.0009256, False
640, 0.0006433, False
650, 0.0007603, False
660, 0.001998, False
670, 0.007995, False
680, 0.038, False
690, 0.118, False
700, 0.219, False
710, 0.286, False
720, 0.314, False
730, 0.3205, False
740, 0.319, False
750, 0.315, False
760, 0.3109, False
770, 0.3079, False
780, 0.3057, False
790, 0.3043, False
800, 0.3037, False
810, 0.3043, False
820, 0.306, False
830, 0.3089, False
840, 0.3122, False
850, 0.3157, False
860, 0.32, False
870, 0.325, False
880, 0.332, False
890, 0.3368, False
900, 0.3438, False
910, 0.3517, False
920, 0.3598, False
930, 0.3683, False
940, 0.3764, False
950, 0.385, False
960, 0.3932, False
970, 0.4017, False
980, 0.4106, False
990, 0.4192, False
1000, 0.427, False
1010, 0.4338, False
1020, 0.4398, False
1030, 0.4442, False
1040, 0.4475, False
1050, 0.4501, False
1060, 0.4513, False
1070, 0.4498, False
1080, 0.4465, False
1090, 0.4416, False
1100, 0.435, False
1110, 0.4263, False
1120, 0.416, False
1130, 0.4069, False
1140, 0.3915, False
1150, 0.3759, False
1160, 0.3598, False
1170, 0.3452, False
1180, 0.328, False
1190, 0.3108, False
1200, 0.2943, False
1250, 0.2318, False
1300, 0.22, False
1350, 0.2496, False
1400, 0.2751, False
1450, 0.2462, False
1500, 0.23, False
1550, 0.242, False
1600, 0.2768, False
1650, 0.298, False
1700, 0.2963, False
1750, 0.2946, False
1800, 0.3133, False
1850, 0.3693, False
1900, 0.44, False
1950, 0.5145, False
2000, 0.58, False
2050, 0.6325, False
2100, 0.67, False
2150, 0.7124, False
2200, 0.7421, False
2250, 0.7743, False
2300, 0.8, False
2350, 0.82, False
2400, 0.83, False
2450, 0.8363, False
2500, 0.84, False
2550, 0.8363, False
2600, 0.8321, False
2650, 0.8278, False
2700, 0.81, False
2750, 0.7251, False
2800, 0.66, False
2850, 0.6478, False
2900, 0.647, False
2950, 0.6436, False
3000, 0.63, False
3050, 0.6079, False
3100, 0.59, False
3150, 0.5621, False
3200, 0.53, False
3250, 0.5086, False
3300, 0.484, False
3350, 0.4636, False
3400, 0.4449, False
3450, 0.433, False
3500, 0.4228, False
3550, 0.42, False
3600, 0.42, False
3650, 0.4228, False
3700, 0.4262, False
3750, 0.4322, False
3800, 0.4424, False
3850, 0.4517, False
3900, 0.4636, False
3950, 0.4721, False
4000, 0.4772, False
4050, 0.47, False
4100, 0.45, False
4150, 0.4305, False
4200, 0.4, False
4250, 0.3761, False
4300, 0.34, False
4350, 0.3006, False
4400, 0.25, False
4450, 0.2046, False
4500, 0.15, False
4550, 0.1146, False
4600, 0.07834, False
4650, 0.05508, False
4700, 0.04, False
4750, 0.03296, False
4800, 0.03, False
4850, 0.02924, False
4900, 0.02576, False
4950, 0.01968, False
5000, 0.01132, False
5050, 0.005236, False
5100, 0.002178, False
5150, 0.0009397, False

File: schott_filters/spectra/detailed/BG3.csv
"Wavelength /nm", "Transmittance", "Is upper bound"
200, 1e-05, True
210, 1e-05, True
220, 1e-05, True
230, 0.0006761, False
240, 0.01924, False
250, 0.169, False
260, 0.4698, False
270, 0.6903, False
280, 0.8188, False
290, 0.8972, False
300, 0.9457, False
310, 0.97, False
320, 0.9798, False
330, 0.9859, False
340, 0.9857, False
350, 0.9856, False
360, 0.9865, False
370, 0.9829, False
380, 0.9794, False
390, 0.975, False
400, 0.9527, False
410, 0.9169, False
420, 0.8758, False
430, 0.8192, False
440, 0.752, False
450, 0.6672, False
460, 0.5617, False
470, 0.4022, False
480, 0.2258, False
490, 0.09487, False
500, 0.04007, False
510, 0.01201, False
520, 0.002977, False
530, 0.0005426, False
540, 0.0002394, False
550, 0.0004902, False
560, 0.001401, False
570, 0.0008404, False
580, 8.776e-05, False
590, 1e-05, True
600, 1e-05, True
610, 1.013e-05, False
620, 1.227e-05, False
630, 1e-05, True
640, 1e-05, True
650, 1e-05, True
660, 3.783e-05, False
670, 0.0005207, False
680, 0.009561, False
690, 0.09566, False
700, 0.359, False
710, 0.655, False
720, 0.846, False
730, 0.938, False
740, 0.976, False
750, 0.9856, False
760, 0.9881, False
770, 0.9894, False
780, 0.9899, False
790, 0.9901, False
800, 0.9902, False
810, 0.9901, False
820, 0.99, False
830, 0.9897, False
840, 0.9895, False
850, 0.9892, False
860, 0.9889, False
870, 0.9886, False
880, 0.9883, False
890, 0.988, False
900, 0.9877, False
910, 0.9872, False
920, 0.986, False
930, 0.9842, False
940, 0.981, False
950, 0.9764, False
960, 0.9712, False
970, 0.9651, False
980, 0.9574, False
990, 0.9484, False
1000, 0.9369, False
1010, 0.923, False
1020, 0.9099, False
1030, 0.8909, False
1040, 0.868, False
1050, 0.8428, False
1060, 0.8133, False
1070, 0.78, False
1080, 0.7463, False
1090, 0.706, False
1100, 0.6665, False
1110, 0.6152, False
1120, 0.568, False
1130, 0.5247, False
1140, 0.48, False
1150, 0.4319, False
1160, 0.3884, False
1170, 0.3432, False
1180, 0.3081, False
1190, 0.2727, False
1200, 0.2412, False
1250, 0.1462, False
1300, 0.12, False
1350, 0.1406, False
1400, 0.15, False
1450, 0.1179, False
1500, 0.1, False
1550, 0.1, False
1600, 0.1236, False
1650, 0.1406, False
1700, 0.14, False
1750, 0.133, False
1800, 0.1443, False
1850, 0.1849, False
1900, 0.25, False
1950, 0.3283, False
2000, 0.4, False
2050, 0.4623, False
2100, 0.52, False
2150, 0.567, False
2200, 0.62, False
2250, 0.6566, False
2300, 0.7009, False
2350, 0.7349, False
2400, 0.7538, False
2450, 0.7642, False
2500, 0.7651, False
2550, 0.7613, False
2600, 0.7557, False
2650, 0.7434, False
2700, 0.7236, False
2750, 0.6443, False
2800, 0.5868, False
2850, 0.5764, False
2900, 0.5717, False
2950, 0.5698, False
3000, 0.5623, False
3050, 0.5481, False
3100, 0.5264, False
3150, 0.5066, False
3200, 0.484, False
3250, 0.4632, False
3300, 0.4443, False
3350, 0.4274, False
3400, 0.41, False
3450, 0.3981, False
3500, 0.3915, False
3550, 0.3896, False
3600, 0.3915, False
3650, 0.3981, False
3700, 0.4038, False
3750, 0.4132, False
3800, 0.4226, False
3850, 0.433, False
3900, 0.4462, False
3950, 0.4557, False
4000, 0.46, False
4050, 0.4557, False
4100, 0.44, False
4150, 0.417, False
4200, 0.3915, False
4250, 0.367, False
4300, 0.3368, False
4350, 0.2925, False
4400, 0.25, False
4450, 0.2, False
4500, 0.16, False
4550, 0.1132, False
4600, 0.0778, False
4650, 0.0561, False
4700, 0.04159, False
4750, 0.03483, False
4800, 0.0317, False
4850, 0.03076, False
4900, 0.02729, False
4950, 0.02004, False
5000, 0.01099, False
5050, 0.005082, False
5100, 0.002032, False
5150, 0.0009099, False

File: schott_filters/spectra/detailed/BG36.csv
"Wavelength /nm", "Transmittance", "Is upper bound"
200, 1e-05, True
210, 1e-05, True
220, 1e-05, True
230, 1e-05, True
240, 1e-05, True
250, 0.0001297, False
260, 0.01734, False
270, 0.0422, False
280, 0.05797, False
290, 0.06801, False
300, 0.08428, False
310, 0.1446, False
320, 0.2223, False
330, 0.1781, False
340, 0.3601, False
350, 0.02978, False
360, 0.06104, False
370, 0.808, False
380, 0.8558, False
390, 0.9077, False
400, 0.9286, False
410, 0.9496, False
420, 0.9107, False
430, 0.5033, False
440, 0.2722, False
450, 0.2957, False
460, 0.356, False
470, 0.2574, False
480, 0.3513, False
490, 0.7056, False
500, 0.6084, False
510, 0.1685, False
520, 0.1625, False
530, 0.1386, False
540, 0.7084, False
550, 0.9047, False
560, 0.8367, False
570, 0.01873, False
580, 1.61e-05, False
590, 0.001816, False
600, 0.2413, False
610, 0.8512, False
620, 0.9037, False
630, 0.8899, False
640, 0.9649, False
650, 0.9962, False
660, 0.9844, False
670, 0.8158, False
680, 0.5792, False
690, 0.7712, False
700, 0.9289, False
710, 0.9529, False
720, 0.8502, False
730, 0.1533, False
740, 0.0026, False
750, 0.00526, False
760, 0.146, False
770, 0.5782, False
780, 0.4586, False
790, 0.04187, False
800, 0.0008615, False
810, 0.01212, False
820, 0.2111, False
830, 0.5842, False
840, 0.8398, False
850, 0.809, False
860, 0.333, False
870, 0.2481, False
880, 0.1625, False
890, 0.4256, False
900, 0.6394, False
910, 0.8023, False
920, 0.9102, False
930, 0.9718, False
940, 0.987, False
950, 0.9857, False
960, 0.9792, False
970, 0.9692, False
980, 0.9582, False
990, 0.9499, False
1000, 0.9445, False
1010, 0.9429, False
1020, 0.9484, False
1030, 0.9614, False
1040, 0.9731, False
1050, 0.9801, False
1060, 0.9843, False
1070, 0.9865, False
1080, 0.9887, False
1090, 0.9918, False
1100, 0.9947, False
1110, 0.9956, False
1120, 0.9965, False
1130, 0.9973, False
1140, 0.9979, False
1150, 0.9981, False
1160, 0.9979, False
1170, 0.9974, False
1180, 0.9966, False
1190, 0.9956, False
1200, 0.9946, False
1250, 0.995, False
1300, 0.989, False
1350, 0.8689, False
1400, 0.513, False
1450, 0.4112, False
1500, 0.193, False
1550, 0.2365, False
1600, 0.4754, False
1650, 0.6889, False
1700, 0.824, False
1750, 0.873, False
1800, 0.7951, False
1850, 0.5949, False
1900, 0.4433, False
1950, 0.4709, False
2000, 0.5741, False
2050, 0.66, False
2100, 0.723, False
2150, 0.768, False
2200, 0.784, False
2250, 0.737, False
2300, 0.557, False
2350, 0.3641, False
2400, 0.294, False
2450, 0.2914, False
2500, 0.325, False
2550, 0.3616, False
2600, 0.532, False
2650, 0.611, False
2700, 0.674, False
2750, 0.617, False
2800, 0.4856, False
2850, 0.436, False
2900, 0.4455, False
2950, 0.457, False
3000, 0.4695, False
3050, 0.4748, False
3100, 0.4767, False
3150, 0.472, False
3200, 0.4547, False
3250, 0.398, False
3300, 0.3137, False
3350, 0.2154, False
3400, 0.1186, False
3450, 0.04861, False
3500, 0.01952, False
3550, 0.006251, False
3600, 0.002675, False
3650, 0.001009, False
3700, 0.0005636, False
3750, 0.0004498, False
3800, 0.0005035, False
3850, 0.0006764, False
3900, 0.0008872, False
3950, 0.001054, False
4000, 0.0009311, False
4050, 0.0006485, False
4100, 0.0004112, False
4150, 0.0002, False
4200, 8.913e-05, False
4250, 3.746e-05, False
4300, 1.71e-05, False
4350, 1e-05, True
4400, 1e-05, True
4450, 1e-05, True
4500, 1e-05, True
4550, 1e-05, True
4600, 1e-05, True
4650, 1e-05, True
4700, 1e-05, True
4750, 1e-05, True
4800, 1e-05, True
4850, 1e-05, True
4900, 1e-05, True
4950, 1e-05, True
5000, 1e-05, True
5050, 1e-05, True
5100, 1e-05, True
5150, 1e-05, True

File: schott_filters/spectra/detailed/BG60.csv
"Wavelength /nm", "Transmittance", "Is upper bound"
200, 1e-05, True
210, 1e-05, True
220, 1e-05, True
230, 1e-05, True
240, 1e-05, True
250, 1e-05, True
260, 1e-05, True
270, 1e-05, True
280, 1e-05, True
290, 1e-05, True
300, 1e-05, True
310, 1e-05, True
320, 7.831e-05, False
330, 0.0136, False
340, 0.1301, False
350, 0.3524, False
360, 0.5453, False
370, 0.6642, False
380, 0.7356, False
390, 0.7795, False
400, 0.8093, False
410, 0.8314, False
420, 0.8515, False
430, 0.8678, False
440, 0.8817, False
450, 0.8959, False
460, 0.908, False
470, 0.915, False
480, 0.9214, False
490, 0.9303, False
500, 0.9319, False
510, 0.9286, False
520, 0.9187, False
530, 0.8991, False
540, 0.8673, False
550, 0.8208, False
560, 0.7573, False
570, 0.679, False
580, 0.5874, False
590, 0.4892, False
600, 0.3905, False
610, 0.2979, False
620, 0.2168, False
630, 0.1505, False
640, 0.1, False
650, 0.06356, False
660, 0.03882, False
670, 0.02294, False
680, 0.01314, False
690, 0.007409, False
700, 0.004338, False
710, 0.002421, False
720, 0.001378, False
730, 0.0007905, False
740, 0.0004644, False
750, 0.0002818, False
760, 0.0001794, False
770, 0.0001187, False
780, 8.223e-05, False
790, 6.013e-05, False
800, 4.553e-05, False
810, 3.683e-05, False
820, 3.115e-05, False
830, 2.752e-05, False
840, 2.593e-05, False
850, 2.497e-05, False
860, 2.632e-05, False
870, 2.877e-05, False
880, 2.856e-05, False
890, 3.182e-05, False
900, 3.559e-05, False
910, 3.967e-05, False
920, 4.945e-05, False
930, 5.977e-05, False
940, 7.197e-05, False
950, 8.963e-05, False
960, 0.0001064, False
970, 0.0001346, False
980, 0.0001709, False
990, 0.0002146, False
1000, 0.0002576, False
1010, 0.000317, False
1020, 0.0003967, False
1030, 0.0004818, False
1040, 0.0006148, False
1050, 0.0007502, False
1060, 0.0009159, False
1070, 0.001118, False
1080, 0.001357, False
1090, 0.001655, False
1100, 0.001992, False
1110, 0.002416, False
1120, 0.002902, False
1130, 0.003528, False
1140, 0.004192, False
1150, 0.004976, False
1160, 0.005967, False
1170, 0.007049, False
1180, 0.008166, False
1190, 0.009653, False
1200, 0.01142, False
1250, 0.024, False
1300, 0.04588, False
1350, 0.07977, False
1400, 0.1268, False
1450, 0.1867, False
1500, 0.2557, False
1550, 0.3305, False
1600, 0.4056, False
1650, 0.4814, False
1700, 0.5511, False
1750, 0.6093, False
1800, 0.6632, False
1850, 0.7071, False
1900, 0.7456, False
1950, 0.7786, False
2000, 0.8056, False
2050, 0.8274, False
2100, 0.8467, False
2150, 0.8632, False
2200, 0.8733, False
2250, 0.8825, False
2300, 0.891, False
2350, 0.8974, False
2400, 0.9023, False
2450, 0.9069, False
2500, 0.9061, False
2550, 0.9064, False
2600, 0.9035, False
2650, 0.9, False
2700, 0.8923, False
2750, 0.8737, False
2800, 0.7977, False
2850, 0.6805, False
2900, 0.5825, False
2950, 0.5097, False
3000, 0.4513, False
3050, 0.3996, False
3100, 0.3524, False
3150, 0.3104, False
3200, 0.2744, False
3250, 0.2449, False
3300, 0.2218, False
3350, 0.2043, False
3400, 0.1921, False
3450, 0.1852, False
3500, 0.1834, False
3550, 0.1867, False
3600, 0.195, False
3650, 0.2082, False
3700, 0.2259, False
3750, 0.2432, False
3800, 0.2484, False
3850, 0.2331, False
3900, 0.2041, False
3950, 0.1707, False
4000, 0.1275, False
4050, 0.07682, False
4100, 0.04036, False
4150, 0.02037, False
4200, 0.01121, False
4250, 0.007748, False
4300, 0.007701, False
4350, 0.008815, False
4400, 0.008635, False
4450, 0.007195, False
4500, 0.005756, False
4550, 0.004996, False
4600, 0.005132, False
4650, 0.006813, False
4700, 0.01106, False
4750, 0.01826, False
4800, 0.02702, False
4850, 0.03642, False
4900, 0.04731, False
4950, 0.06127, False
5000, 0.07711, False
5050, 0.09209, False
5100, 0.1029, False
5150, 0.1065, False

File: schott_filters/spectra/detailed/BG60HT.csv
"Wavelength /nm", "Transmittance", "Is upper bound"
200, 1e-05, True
210, 1e-05, True
220, 1e-05, True
230, 1e-05, True
240, 1e-05, True
250, 1e-05, True
260, 1e-05, True
270, 1e-05, True
280, 1e-05, True
290, 1e-05, True
300, 1e-05, True
310, 1e-05, True
320, 7.415e-05, False
330, 0.01574, False
340, 0.1447, False
350, 0.3866, False
360, 0.5939, False
370, 0.7185, False
380, 0.7901, False
390, 0.8295, False
400, 0.8554, False
410, 0.874, False
420, 0.889, False
430, 0.9016, False
440, 0.9125, False
450, 0.9226, False
460, 0.9312, False
470, 0.9365, False
480, 0.9417, False
490, 0.946, False
500, 0.9452, False
510, 0.9404, False
520, 0.9288, False
530, 0.9073, False
540, 0.8739, False
550, 0.826, False
560, 0.7618, False
570, 0.6817, False
580, 0.59, False
590, 0.4908, False
600, 0.392, False
610, 0.2994, False
620, 0.2184, False
630, 0.1509, False
640, 0.1002, False
650, 0.06391, False
660, 0.03912, False
670, 0.0231, False
680, 0.01336, False
690, 0.007552, False
700, 0.004483, False
710, 0.002369, False
720, 0.001335, False
730, 0.0007666, False
740, 0.0004521, False
750, 0.0002747, False
760, 0.0001741, False
770, 0.0001155, False
780, 8.046e-05, False
790, 5.856e-05, False
800, 4.502e-05, False
810, 3.656e-05, False
820, 3.119e-05, False
830, 2.793e-05, False
840, 2.564e-05, False
850, 2.372e-05, False
860, 2.639e-05, False
870, 2.872e-05, False
880, 3.41e-05, False
890, 3.233e-05, False
900, 3.719e-05, False
910, 5.03e-05, False
920, 4.952e-05, False
930, 6.534e-05, False
940, 8.1e-05, False
950, 9.477e-05, False
960, 0.0001248, False
970, 0.0001384, False
980, 0.0001873, False
990, 0.0002146, False
1000, 0.0002823, False
1010, 0.0003353, False
1020, 0.0004468, False
1030, 0.0005325, False
1040, 0.0006468, False
1050, 0.0008132, False
1060, 0.001044, False
1070, 0.001248, False
1080, 0.001509, False
1090, 0.001833, False
1100, 0.002177, False
1110, 0.002626, False
1120, 0.003188, False
1130, 0.003874, False
1140, 0.004603, False
1150, 0.005383, False
1160, 0.006519, False
1170, 0.007711, False
1180, 0.008976, False
1190, 0.01032, False
1200, 0.01224, False
1250, 0.02586, False
1300, 0.0489, False
1350, 0.08439, False
1400, 0.1324, False
1450, 0.1953, False
1500, 0.2655, False
1550, 0.3426, False
1600, 0.4175, False
1650, 0.4899, False
1700, 0.5594, False
1750, 0.62, False
1800, 0.6742, False
1850, 0.7188, False
1900, 0.7658, False
1950, 0.7954, False
2000, 0.8219, False
2050, 0.8448, False
2100, 0.8596, False
2150, 0.8797, False
2200, 0.8909, False
2250, 0.9019, False
2300, 0.9103, False
2350, 0.9188, False
2400, 0.9246, False
2450, 0.9257, False
2500, 0.9222, False
2550, 0.9288, False
2600, 0.9279, False
2650, 0.9261, False
2700, 0.9218, False
2750, 0.9096, False
2800, 0.8624, False
2850, 0.7781, False
2900, 0.7003, False
2950, 0.64, False
3000, 0.5905, False
3050, 0.5454, False
3100, 0.5027, False
3150, 0.4626, False
3200, 0.4268, False
3250, 0.3957, False
3300, 0.37, False
3350, 0.3495, False
3400, 0.3339, False
3450, 0.3245, False
3500, 0.3205, False
3550, 0.3231, False
3600, 0.3311, False
3650, 0.3451, False
3700, 0.3635, False
3750, 0.3805, False
3800, 0.3826, False
3850, 0.3583, False
3900, 0.3143, False
3950, 0.2645, False
4000, 0.2114, False
4050, 0.1384, False
4100, 0.07617, False
4150, 0.03905, False
4200, 0.0211, False
4250, 0.01416, False
4300, 0.01306, False
4350, 0.01346, False
4400, 0.01236, False
4450, 0.009979, False
4500, 0.007775, False
4550, 0.006476, False
4600, 0.00634, False
4650, 0.008118, False
4700, 0.01303, False
4750, 0.02161, False
4800, 0.03292, False
4850, 0.04615, False
4900, 0.06232, False
4950, 0.08366, False
5000, 0.1085, False
5050, 0.1318, False
5100, 0.1485, False
5150, 0.1548, False

File: schott_filters/spectra/detailed/BG7.csv
"Wavelength /nm", "Transmittance", "Is upper bound"
200, 1e-05, True
210, 1e-05, True
220, 1e-05, True
230, 1e-05, True
240, 1e-05, True
250, 1e-05, True
260, 1e-05, True
270, 1e-05, True
280, 1e-05, True
290, 1e-05, True
300, 1e-05, True
310, 1e-05, True
320, 0.0004675, False
330, 0.01289, False
340, 0.06592, False
350, 0.16, False
360, 0.26, False
370, 0.349, False
380, 0.435, False
390, 0.504, False
400, 0.561, False
410, 0.614, False
420, 0.657, False
430, 0.695, False
440, 0.728, False
450, 0.754, False
460, 0.7755, False
470, 0.7881, False
480, 0.7936, False
490, 0.788, False
500, 0.767, False
510, 0.73, False
520, 0.679, False
530, 0.611, False
540, 0.535, False
550, 0.45, False
560, 0.369, False
570, 0.295, False
580, 0.229, False
590, 0.174, False
600, 0.131, False
610, 0.096, False
620, 0.07, False
630, 0.051, False
640, 0.037, False
650, 0.027, False
660, 0.0207, False
670, 0.015, False
680, 0.01103, False
690, 0.00861, False
700, 0.00691, False
710, 0.00562, False
720, 0.00471, False
730, 0.003974, False
740, 0.00355, False
750, 0.003317, False
760, 0.003182, False
770, 0.00308, False
780, 0.003032, False
790, 0.003009, False
800, 0.002994, False
810, 0.002991, False
820, 0.003, False
830, 0.003035, False
840, 0.003117, False
850, 0.00324, False
860, 0.00337, False
870, 0.003515, False
880, 0.003723, False
890, 0.004074, False
900, 0.004627, False
910, 0.005299, False
920, 0.005997, False
930, 0.006812, False
940, 0.007737, False
950, 0.008668, False
960, 0.009771, False
970, 0.011, False
980, 0.01244, False
990, 0.01407, False
1000, 0.01593, False
1010, 0.01784, False
1020, 0.01981, False
1030, 0.02181, False
1040, 0.02396, False
1050, 0.02634, False
1060, 0.02928, False
1070, 0.03273, False
1080, 0.03649, False
1090, 0.04051, False
1100, 0.044, False
1110, 0.04807, False
1120, 0.0522, False
1130, 0.0563, False
1140, 0.06164, False
1150, 0.06717, False
1160, 0.07262, False
1170, 0.0781, False
1180, 0.08353, False
1190, 0.08971, False
1200, 0.09577, False
1250, 0.1317, False
1300, 0.1713, False
1350, 0.2151, False
1400, 0.2635, False
1450, 0.314, False
1500, 0.3629, False
1550, 0.4125, False
1600, 0.4621, False
1650, 0.5077, False
1700, 0.5497, False
1750, 0.5885, False
1800, 0.6238, False
1850, 0.6562, False
1900, 0.6854, False
1950, 0.7124, False
2000, 0.7365, False
2050, 0.7569, False
2100, 0.7736, False
2150, 0.7893, False
2200, 0.8025, False
2250, 0.8157, False
2300, 0.8274, False
2350, 0.8386, False
2400, 0.8493, False
2450, 0.86, False
2500, 0.8704, False
2550, 0.8805, False
2600, 0.8866, False
2650, 0.8869, False
2700, 0.8749, False
2750, 0.7671, False
2800, 0.6908, False
2850, 0.6751, False
2900, 0.6716, False
2950, 0.6698, False
3000, 0.6536, False
3050, 0.6281, False
3100, 0.6016, False
3150, 0.5741, False
3200, 0.5456, False
3250, 0.517, False
3300, 0.493, False
3350, 0.4715, False
3400, 0.4512, False
3450, 0.4376, False
3500, 0.4328, False
3550, 0.4316, False
3600, 0.4338, False
3650, 0.4378, False
3700, 0.4437, False
3750, 0.4531, False
3800, 0.4648, False
3850, 0.4779, False
3900, 0.4903, False
3950, 0.5013, False
4000, 0.5034, False
4050, 0.4947, False
4100, 0.4778, False
4150, 0.456, False
4200, 0.43, False
4250, 0.3997, False
4300, 0.3656, False
4350, 0.3263, False
4400, 0.2809, False
4450, 0.2297, False
4500, 0.1774, False
4550, 0.128, False
4600, 0.0905, False
4650, 0.0641, False
4700, 0.0461, False
4750, 0.0358, False
4800, 0.03122, False
4850, 0.0287, False
4900, 0.0266, False
4950, 0.02, False
5000, 0.0125, False
5050, 0.0063, False
5100, 0.00276, False
5150, 0.00121, False

File: schott_filters/spectra/detailed/GG435.csv
"Wavelength /nm", "Transmittance", "Is upper bound"
200, 1e-05, True
210, 1e-05, True
220, 1e-05, True
230, 1e-05, True
240, 1e-05, True
250, 1e-05, True
260, 1e-05, True
270, 1e-05, True
280, 1e-05, True
290, 1e-05, True
300, 1e-05, True
310, 1e-05, True
320, 1e-05, True
330, 1e-05, True
340, 1e-05, True
350, 1e-05, True
360, 1e-05, True
370, 1e-05, True
380, 1e-05, True
390, 1e-05, True
400, 1e-05, True
410, 1e-05, True
420, 0.005714, False
430, 0.2404, False
440, 0.664, False
450, 0.8424, False
460, 0.8986, False
470, 0.923, False
480, 0.9386, False
490, 0.9506, False
500, 0.9596, False
510, 0.9667, False
520, 0.9724, False
530, 0.9767, False
540, 0.9802, False
550, 0.9829, False
560, 0.9848, False
570, 0.9859, False
580, 0.9866, False
590, 0.9868, False
600, 0.9866, False
610, 0.9862, False
620, 0.9857, False
630, 0.985, False
640, 0.9842, False
650, 0.9833, False
660, 0.9823, False
670, 0.9811, False
680, 0.9799, False
690, 0.9785, False
700, 0.9771, False
710, 0.9757, False
720, 0.9742, False
730, 0.9726, False
740, 0.9708, False
750, 0.9689, False
760, 0.9669, False
770, 0.965, False
780, 0.9633, False
790, 0.9616, False
800, 0.96, False
810, 0.9583, False
820, 0.9568, False
830, 0.9552, False
840, 0.9537, False
850, 0.9523, False
860, 0.951, False
870, 0.9498, False
880, 0.9489, False
890, 0.948, False
900, 0.9471, False
910, 0.9464, False
920, 0.9457, False
930, 0.9451, False
940, 0.9444, False
950, 0.9438, False
960, 0.9432, False
970, 0.9426, False
980, 0.942, False
990, 0.9415, False
1000, 0.9411, False
1010, 0.9407, False
1020, 0.9403, False
1030, 0.9401, False
1040, 0.9398, False
1050, 0.9397, False
1060, 0.9395, False
1070, 0.9394, False
1080, 0.9392, False
1090, 0.9391, False
1100, 0.939, False
1110, 0.939, False
1120, 0.9389, False
1130, 0.939, False
1140, 0.9391, False
1150, 0.9392, False
1160, 0.9394, False
1170, 0.9395, False
1180, 0.9397, False
1190, 0.9399, False
1200, 0.9401, False
1250, 0.9413, False
1300, 0.9434, False
1350, 0.9464, False
1400, 0.9466, False
1450, 0.953, False
1500, 0.9579, False
1550, 0.9619, False
1600, 0.9651, False
1650, 0.9668, False
1700, 0.9673, False
1750, 0.9668, False
1800, 0.9654, False
1850, 0.9634, False
1900, 0.9618, False
1950, 0.9602, False
2000, 0.9584, False
2050, 0.9564, False
2100, 0.9539, False
2150, 0.9482, False
2200, 0.9376, False
2250, 0.9324, False
2300, 0.9365, False
2350, 0.9358, False
2400, 0.9307, False
2450, 0.9214, False
2500, 0.9154, False
2550, 0.9115, False
2600, 0.9076, False
2650, 0.893, False
2700, 0.8152, False
2750, 0.3405, False
2800, 0.2494, False
2850, 0.2584, False
2900, 0.2745, False
2950, 0.2847, False
3000, 0.289, False
3050, 0.2838, False
3100, 0.2715, False
3150, 0.2572, False
3200, 0.2407, False
3250, 0.2237, False
3300, 0.2073, False
3350, 0.192, False
3400, 0.1782, False
3450, 0.1665, False
3500, 0.1606, False
3550, 0.1567, False
3600, 0.1559, False
3650, 0.1573, False
3700, 0.1608, False
3750, 0.1688, False
3800, 0.1759, False
3850, 0.1802, False
3900, 0.1817, False
3950, 0.177, False
4000, 0.1683, False
4050, 0.1561, False
4100, 0.1404, False
4150, 0.1219, False
4200, 0.1034, False
4250, 0.08162, False
4300, 0.05873, False
4350, 0.03903, False
4400, 0.02142, False
4450, 0.00922, False
4500, 0.00349, False
4550, 0.001129, False
4600, 0.000301, False
4650, 0.0001117, False
4700, 4.207e-05, False
4750, 1.556e-05, False
4800, 1e-05, True
4850, 1e-05, True
4900, 1e-05, True
4950, 1e-05, True
5000, 1e-05, True
5050, 1e-05, True
5100, 1e-05, True
5150, 1e-05, True

File: schott_filters/spectra/detailed/GG455.csv
"Wavelength /nm", "Transmittance", "Is upper bound"
200, 1e-05, True
210, 1e-05, True
220, 1e-05, True
230, 1e-05, True
240, 1e-05, True
250, 1e-05, True
260, 1e-05, True
270, 1e-05, True
280, 1e-05, True
290, 1e-05, True
300, 1e-05, True
310, 1e-05, True
320, 1e-05, True
330, 1e-05, True
340, 1e-05, True
350, 1e-05, True
360, 1e-05, True
370, 1e-05, True
380, 1e-05, True
390, 1e-05, True
400, 1e-05, True
410, 1e-05, True
420, 1e-05, True
430, 1e-05, True
440, 0.009602, False
450, 0.2603, False
460, 0.6726, False
470, 0.8568, False
480, 0.9199, False
490, 0.9464, False
500, 0.96, False
510, 0.9681, False
520, 0.9741, False
530, 0.9783, False
540, 0.9813, False
550, 0.9835, False
560, 0.9848, False
570, 0.9858, False
580, 0.9861, False
590, 0.986, False
600, 0.9855, False
610, 0.9849, False
620, 0.984, False
630, 0.9831, False
640, 0.9821, False
650, 0.9811, False
660, 0.9798, False
670, 0.9786, False
680, 0.9772, False
690, 0.9759, False
700, 0.9745, False
710, 0.973, False
720, 0.9714, False
730, 0.9698, False
740, 0.968, False
750, 0.9662, False
760, 0.9643, False
770, 0.9623, False
780, 0.9604, False
790, 0.9585, False
800, 0.9565, False
810, 0.9547, False
820, 0.953, False
830, 0.9515, False
840, 0.9501, False
850, 0.9489, False
860, 0.9478, False
870, 0.9467, False
880, 0.9457, False
890, 0.9446, False
900, 0.9436, False
910, 0.9426, False
920, 0.9417, False
930, 0.9409, False
940, 0.9402, False
950, 0.9396, False
960, 0.9391, False
970, 0.9386, False
980, 0.9382, False
990, 0.9377, False
1000, 0.9372, False
1010, 0.9368, False
1020, 0.9365, False
1030, 0.9363, False
1040, 0.9361, False
1050, 0.9359, False
1060, 0.9357, False
1070, 0.9356, False
1080, 0.9355, False
1090, 0.9354, False
1100, 0.9353, False
1110, 0.9353, False
1120, 0.9353, False
1130, 0.9354, False
1140, 0.9355, False
1150, 0.9356, False
1160, 0.9357, False
1170, 0.9358, False
1180, 0.936, False
1190, 0.9363, False
1200, 0.9365, False
1250, 0.9381, False
1300, 0.9402, False
1350, 0.9434, False
1400, 0.944, False
1450, 0.9502, False
1500, 0.9556, False
1550, 0.9595, False
1600, 0.9627, False
1650, 0.9646, False
1700, 0.965, False
1750, 0.964, False
1800, 0.9625, False
1850, 0.9605, False
1900, 0.9583, False
1950, 0.9563, False
2000, 0.9543, False
2050, 0.9519, False
2100, 0.9484, False
2150, 0.9434, False
2200, 0.9323, False
2250, 0.9263, False
2300, 0.9301, False
2350, 0.9287, False
2400, 0.9228, False
2450, 0.9141, False
2500, 0.9062, False
2550, 0.9066, False
2600, 0.8992, False
2650, 0.8855, False
2700, 0.8129, False
2750, 0.348, False
2800, 0.247, False
2850, 0.2521, False
2900, 0.2632, False
2950, 0.2713, False
3000, 0.2723, False
3050, 0.264, False
3100, 0.2507, False
3150, 0.2344, False
3200, 0.2168, False
3250, 0.1998, False
3300, 0.1836, False
3350, 0.1681, False
3400, 0.154, False
3450, 0.1421, False
3500, 0.1357, False
3550, 0.1359, False
3600, 0.1378, False
3650, 0.1333, False
3700, 0.1353, False
3750, 0.1428, False
3800, 0.1502, False
3850, 0.1579, False
3900, 0.1614, False
3950, 0.1566, False
4000, 0.1474, False
4050, 0.1372, False
4100, 0.1244, False
4150, 0.1092, False
4200, 0.091, False
4250, 0.07064, False
4300, 0.05106, False
4350, 0.03463, False
4400, 0.0204, False
4450, 0.00912, False
4500, 0.00342, False
4550, 0.0011, False
4600, 0.0003097, False
4650, 9.484e-05, False
4700, 3.236e-05, False
4750, 1.5e-05, False
4800, 1e-05, True
4850, 1e-05, True
4900, 1e-05, True
4950, 1e-05, True
5000, 1e-05, True
5050, 1e-05, True
5100, 1e-05, True
5150, 1e-05, True

File: schott_filters/spectra/detailed/KG1.csv
"Wavelength /nm", "Transmittance", "Is upper bound"
200, 1e-05, True
210, 1e-05, True
220, 1e-05, True
230, 1e-05, True
240, 1e-05, True
250, 1e-05, True
260, 3.483e-05, False
270, 0.002, False
280, 0.01701, False
290, 0.073, False
300, 0.21, False
310, 0.4189, False
320, 0.6222, False
330, 0.769, False
340, 0.85, False
350, 0.904, False
360, 0.934, False
370, 0.9456, False
380, 0.9487, False
390, 0.9433, False
400, 0.933, False
410, 0.9251, False
420, 0.9205, False
430, 0.9222, False
440, 0.9284, False
450, 0.9309, False
460, 0.9274, False
470, 0.9315, False
480, 0.9362, False
490, 0.9408, False
500, 0.9434, False
510, 0.9402, False
520, 0.9362, False
530, 0.9364, False
540, 0.9395, False
550, 0.9444, False
560, 0.9463, False
570, 0.944, False
580, 0.9389, False
590, 0.9302, False
600, 0.9199, False
610, 0.906, False
620, 0.8887, False
630, 0.8693, False
640, 0.8481, False
650, 0.823, False
660, 0.797, False
670, 0.769, False
680, 0.738, False
690, 0.702, False
700, 0.664, False
710, 0.628, False
720, 0.5921, False
730, 0.553, False
740, 0.517, False
750, 0.477, False
760, 0.4393, False
770, 0.4012, False
780, 0.3658, False
790, 0.329, False
800, 0.2936, False
810, 0.265, False
820, 0.2349, False
830, 0.2082, False
840, 0.1824, False
850, 0.1581, False
860, 0.1377, False
870, 0.1206, False
880, 0.1047, False
890, 0.0915, False
900, 0.07971, False
910, 0.06939, False
920, 0.06017, False
930, 0.05187, False
940, 0.04499, False
950, 0.03971, False
960, 0.03543, False
970, 0.03157, False
980, 0.0279, False
990, 0.02477, False
1000, 0.0223, False
1010, 0.02029, False
1020, 0.01846, False
1030, 0.01677, False
1040, 0.01525, False
1050, 0.01404, False
1060, 0.013, False
1070, 0.01212, False
1080, 0.01133, False
1090, 0.01062, False
1100, 0.009948, False
1110, 0.00941, False
1120, 0.008986, False
1130, 0.008642, False
1140, 0.00836, False
1150, 0.008157, False
1160, 0.00795, False
1170, 0.00775, False
1180, 0.00758, False
1190, 0.007453, False
1200, 0.00735, False
1250, 0.0072, False
1300, 0.00757, False
1350, 0.00849, False
1400, 0.00984, False
1450, 0.01182, False
1500, 0.01472, False
1550, 0.01909, False
1600, 0.02463, False
1650, 0.03097, False
1700, 0.03707, False
1750, 0.04196, False
1800, 0.04558, False
1850, 0.04635, False
1900, 0.04488, False
1950, 0.04284, False
2000, 0.04076, False
2050, 0.0383, False
2100, 0.03616, False
2150, 0.03447, False
2200, 0.03377, False
2250, 0.03523, False
2300, 0.03829, False
2350, 0.04292, False
2400, 0.04886, False
2450, 0.05536, False
2500, 0.06181, False
2550, 0.06692, False
2600, 0.07069, False
2650, 0.07279, False
2700, 0.0715, False
2750, 0.03692, False
2800, 0.00165, False
2850, 0.0002541, False
2900, 0.0001282, False
2950, 9.931e-05, False
3000, 8.892e-05, False
3050, 8.612e-05, False
3100, 9.044e-05, False
3150, 9.75e-05, False
3200, 0.0001074, False
3250, 0.0001208, False
3300, 0.0001397, False
3350, 0.0001594, False
3400, 0.0001805, False
3450, 0.0002178, False
3500, 0.0002881, False
3550, 0.0003919, False
3600, 0.0005113, False
3650, 0.0006113, False
3700, 0.0006632, False
3750, 0.0005698, False
3800, 0.0003991, False
3850, 0.000235, False
3900, 0.0001033, False
3950, 4.236e-05, False
4000, 2.104e-05, False
4050, 1.117e-05, False
4100, 1e-05, True
4150, 1e-05, True
4200, 1e-05, True
4250, 1e-05, True
4300, 1e-05, True
4350, 1e-05, True
4400, 1e-05, True
4450, 1e-05, True
4500, 1e-05, True
4550, 1e-05, True
4600, 1e-05, True
4650, 1e-05, True
4700, 1e-05, True
4750, 1e-05, True
4800, 1e-05, True
4850, 1e-05, True
4900, 1e-05, True
4950, 1e-05, True
5000, 1e-05, True
5050, 1e-05, True
5100, 1e-05, True
5150, 1e-05, True

File: schott_filters/spectra/detailed/KG5.csv
"Wavelength /nm", "Transmittance", "Is upper bound"
200, 1e-05, True
210, 1e-05, True
220, 1e-05, True
230, 1e-05, True
240, 1e-05, True
250, 1e-05, True
260, 1e-05, True
270, 1e-05, True
280, 2.793e-05, False
290, 0.00188, False
300, 0.022, False
310, 0.1138, False
320, 0.295, False
330, 0.516, False
340, 0.684, False
350, 0.795, False
360, 0.869, False
370, 0.898, False
380, 0.909, False
390, 0.8998, False
400, 0.8774, False
410, 0.8619, False
420, 0.8497, False
430, 0.8505, False
440, 0.8619, False
450, 0.8651, False
460, 0.862, False
470, 0.872, False
480, 0.8787, False
490, 0.8841, False
500, 0.8883, False
510, 0.8854, False
520, 0.8781, False
530, 0.8743, False
540, 0.8806, False
550, 0.89, False
560, 0.8919, False
570, 0.887, False
580, 0.877, False
590, 0.86, False
600, 0.838, False
610, 0.81, False
620, 0.777, False
630, 0.738, False
640, 0.696, False
650, 0.65, False
660, 0.604, False
670, 0.555, False
680, 0.505, False
690, 0.45, False
700, 0.398, False
710, 0.347, False
720, 0.299, False
730, 0.255, False
740, 0.214, False
750, 0.178, False
760, 0.145, False
770, 0.116, False
780, 0.092, False
790, 0.072, False
800, 0.056, False
810, 0.04211, False
820, 0.03171, False
830, 0.02311, False
840, 0.01632, False
850, 0.01135, False
860, 0.00772, False
870, 0.0053, False
880, 0.003839, False
890, 0.002716, False
900, 0.00199, False
910, 0.00141, False
920, 0.001, False
930, 0.0007311, False
940, 0.000532, False
950, 0.0003917, False
960, 0.0002877, False
970, 0.0002153, False
980, 0.0001633, False
990, 0.0001256, False
1000, 9.931e-05, False
1010, 7.816e-05, False
1020, 6.166e-05, False
1030, 4.932e-05, False
1040, 4.055e-05, False
1050, 3.467e-05, False
1060, 3.006e-05, False
1070, 2.63e-05, False
1080, 2.323e-05, False
1090, 2.075e-05, False
1100, 1.875e-05, False
1110, 1.667e-05, False
1120, 1.5e-05, False
1130, 1.37e-05, False
1140, 1.239e-05, False
1150, 1.109e-05, False
1160, 1.007e-05, False
1170, 1e-05, True
1180, 1e-05, True
1190, 1e-05, True
1200, 1e-05, True
1250, 1e-05, True
1300, 1e-05, True
1350, 1.05e-05, False
1400, 1.549e-05, False
1450, 2.588e-05, False
1500, 4.55e-05, False
1550, 8.507e-05, False
1600, 0.0001545, False
1650, 0.0002683, False
1700, 0.0004375, False
1750, 0.0005757, False
1800, 0.0006608, False
1850, 0.0006868, False
1900, 0.0006537, False
1950, 0.0006034, False
2000, 0.0005593, False
2050, 0.0005136, False
2100, 0.0004851, False
2150, 0.0004927, False
2200, 0.0005413, False
2250, 0.0006482, False
2300, 0.000829, False
2350, 0.001095, False
2400, 0.001479, False
2450, 0.002058, False
2500, 0.002914, False
2550, 0.00409, False
2600, 0.005337, False
2650, 0.00662, False
2700, 0.007858, False
2750, 0.005622, False
2800, 0.0008872, False
2850, 0.0002754, False
2900, 0.0002037, False
2950, 0.0001856, False
3000, 0.0001817, False
3050, 0.0001894, False
3100, 0.0002083, False
3150, 0.000233, False
3200, 0.000267, False
3250, 0.0003098, False
3300, 0.0003557, False
3350, 0.000432, False
3400, 0.000564, False
3450, 0.000728, False
3500, 0.000932, False
3550, 0.001222, False
3600, 0.001604, False
3650, 0.00195, False
3700, 0.002208, False
3750, 0.002015, False
3800, 0.001577, False
3850, 0.001039, False
3900, 0.000456, False
3950, 0.0001861, False
4000, 7.39e-05, False
4050, 3.65e-05, False
4100, 1.57e-05, False
4150, 1e-05, True
4200, 1e-05, True
4250, 1e-05, True
4300, 1e-05, True
4350, 1e-05, True
4400, 1e-05, True
4450, 1e-05, True
4500, 1e-05, True
4550, 1e-05, True
4600, 1e-05, True
4650, 1e-05, True
4700, 1e-05, True
4750, 1e-05, True
4800, 1e-05, True
4850, 1e-05, True
4900, 1e-05, True
4950, 1e-05, True
5000, 1e-05, True
5050, 1e-05, True
5100, 1e-05, True
5150, 1e-05, True

File: schott_filters/spectra/detailed/N-WG320.csv
"Wavelength /nm", "Transmittance", "Is upper bound"
200, 1e-05, True
210, 1e-05, True
220, 1e-05, True
230, 1e-05, True
240, 1e-05, True
250, 1e-05, True
260, 1e-05, True
270, 1e-05, True
280, 1e-05, True
290, 1e-05, True
300, 0.0096, False
310, 0.16, False
320, 0.5066, False
330, 0.77, False
340, 0.9013, False
350, 0.9533, False
360, 0.9728, False
370, 0.9814, False
380, 0.9859, False
390, 0.9885, False
400, 0.9899, False
410, 0.9906, False
420, 0.9911, False
430, 0.9916, False
440, 0.992, False
450, 0.9924, False
460, 0.9928, False
470, 0.9931, False
480, 0.9934, False
490, 0.9937, False
500, 0.994, False
510, 0.9942, False
520, 0.9945, False
530, 0.9948, False
540, 0.995, False
550, 0.9953, False
560, 0.9955, False
570, 0.9957, False
580, 0.9959, False
590, 0.996, False
600, 0.9962, False
610, 0.9964, False
620, 0.9965, False
630, 0.9967, False
640, 0.9968, False
650, 0.9969, False
660, 0.997, False
670, 0.9971, False
680, 0.9972, False
690, 0.9973, False
700, 0.9974, False
710, 0.9975, False
720, 0.9976, False
730, 0.9977, False
740, 0.9978, False
750, 0.9979, False
760, 0.998, False
770, 0.9981, False
780, 0.9982, False
790, 0.9983, False
800, 0.9983, False
810, 0.9984, False
820, 0.9985, False
830, 0.9985, False
840, 0.9986, False
850, 0.9987, False
860, 0.9987, False
870, 0.9988, False
880, 0.9988, False
890, 0.9989, False
900, 0.9989, False
910, 0.999, False
920, 0.999, False
930, 0.999, False
940, 0.9991, False
950, 0.9991, False
960, 0.9992, False
970, 0.9992, False
980, 0.9993, False
990, 0.9993, False
1000, 0.9993, False
1010, 0.9994, False
1020, 0.9994, False
1030, 0.9995, False
1040, 0.9995, False
1050, 0.9995, False
1060, 0.9996, False
1070, 0.9996, False
1080, 0.9996, False
1090, 0.9997, False
1100, 0.9997, False
1110, 0.9998, False
1120, 0.9998, False
1130, 0.9998, False
1140, 0.9999, False
1150, 0.9999, False
1160, 0.9999, False
1170, 0.9999, False
1180, 0.9999, False
1190, 0.9999, False
1200, 0.9999, False
1250, 0.9999, False
1300, 0.9999, False
1350, 0.9999, False
1400, 0.9975, False
1450, 0.9999, False
1500, 0.9999, False
1550, 0.9999, False
1600, 0.9999, False
1650, 0.9999, False
1700, 0.9998, False
1750, 0.999, False
1800, 0.998, False
1850, 0.9969, False
1900, 0.9957, False
1950, 0.9943, False
2000, 0.993, False
2050, 0.9904, False
2100, 0.9833, False
2150, 0.9805, False
2200, 0.9743, False
2250, 0.9713, False
2300, 0.9729, False
2350, 0.9702, False
2400, 0.9641, False
2450, 0.9562, False
2500, 0.948, False
2550, 0.94, False
2600, 0.9389, False
2650, 0.9264, False
2700, 0.854, False
2750, 0.4, False
2800, 0.33, False
2850, 0.3585, False
2900, 0.39, False
2950, 0.4109, False
3000, 0.4219, False
3050, 0.4249, False
3100, 0.4236, False
3150, 0.4194, False
3200, 0.41, False
3250, 0.4011, False
3300, 0.3864, False
3350, 0.37, False
3400, 0.345, False
3450, 0.3093, False
3500, 0.2669, False
3550, 0.2314, False
3600, 0.212, False
3650, 0.1961, False
3700, 0.202, False
3750, 0.2246, False
3800, 0.24, False
3850, 0.2356, False
3900, 0.2195, False
3950, 0.2012, False
4000, 0.1864, False
4050, 0.1692, False
4100, 0.1516, False
4150, 0.1323, False
4200, 0.1092, False
4250, 0.0844, False
4300, 0.0597, False
4350, 0.03896, False
4400, 0.0223, False
4450, 0.01, False
4500, 0.004, False
4550, 0.001318, False
4600, 0.000407, False
4650, 0.0001191, False
4700, 4.227e-05, False
4750, 1.39e-05, False
4800, 1e-05, True
4850, 1e-05, True
4900, 1e-05, True
4950, 1e-05, True
5000, 1e-05, True
5050, 1e-05, True
5100, 1e-05, True
5150, 1e-05, True
