Repository: lucas-wilkins/schott-filters

Data files
----------

The following files are created by interpreting the published datasheets 

* `data_with_small_values.csv` Data with the 1e-5 entered when only the upper bound specified
* `simple_data.csv` Data where only exactly reported numbers are given
* `detailed/*` Individual data, with three columns, the last saying whether the value was specified as a bound.
* `reference_thicknesses.csv` Thickness of glass for which it is measured


When transmittance is low, the datasheets report `< 1,000E-5`, the way this is dealt with
affects the files here. The wavelengths are always the same, but sometimes the data is 
not present for all of them.

File: schott_filters/spectra/detailed/N-WG360.csv
"Wavelength /nm", "Transmittance", "Is upper bound"
200, 1e-05, True
210, 1e-05, True
220, 1e-05, True
230, 1e-05, True
240, 1e-05, True
250, 1e-05, True
260, 1e-05, True
270, 1e-05, True
280, 1e-05, True
290, 1e-05, True
300, 1e-05, True
310, 1e-05, True
320, 1e-05, True
330, 1e-05, True
340, 0.0001057, False
350, 0.06888, False
360, 0.5004, False
370, 0.8309, False
380, 0.9328, False
390, 0.9644, False
400, 0.9739, False
410, 0.9792, False
420, 0.9834, False
430, 0.9842, False
440, 0.9847, False
450, 0.986, False
460, 0.9873, False
470, 0.988, False
480, 0.9885, False
490, 0.9901, False
500, 0.9905, False
510, 0.9896, False
520, 0.9899, False
530, 0.9907, False
540, 0.9909, False
550, 0.9913, False
560, 0.9913, False
570, 0.9916, False
580, 0.9924, False
590, 0.992, False
600, 0.993, False
610, 0.9918, False
620, 0.9925, False
630, 0.993, False
640, 0.9933, False
650, 0.993, False
660, 0.9937, False
670, 0.994, False
680, 0.9941, False
690, 0.9948, False
700, 0.9944, False
710, 0.9953, False
720, 0.9957, False
730, 0.9952, False
740, 0.9959, False
750, 0.9944, False
760, 0.9958, False
770, 0.9958, False
780, 0.9952, False
790, 0.9946, False
800, 0.9965, False
810, 0.9946, False
820, 0.9954, False
830, 0.9921, False
840, 0.9979, False
850, 0.9985, False
860, 0.9952, False
870, 0.9962, False
880, 0.9942, False
890, 0.9952, False
900, 0.9961, False
910, 0.9971, False
920, 0.9965, False
930, 0.9967, False
940, 0.9959, False
950, 0.9961, False
960, 0.9965, False
970, 0.9959, False
980, 0.9955, False
990, 0.9953, False
1000, 0.9969, False
1010, 0.9967, False
1020, 0.9969, False
1030, 0.9966, False
1040, 0.9975, False
1050, 0.997, False
1060, 0.9971, False
1070, 0.9965, False
1080, 0.9969, False
1090, 0.9971, False
1100, 0.9974, False
1110, 0.997, False
1120, 0.9965, False
1130, 0.9974, False
1140, 0.9967, False
1150, 0.9975, False
1160, 0.997, False
1170, 0.9974, False
1180, 0.9979, False
1190, 0.9975, False
1200, 0.9974, False
1250, 0.9975, False
1300, 0.9975, False
1350, 0.9969, False
1400, 0.9942, False
1450, 0.9954, False
1500, 0.9971, False
1550, 0.9971, False
1600, 0.995, False
1650, 0.9952, False
1700, 0.9937, False
1750, 0.9899, False
1800, 0.987, False
1850, 0.9843, False
1900, 0.9805, False
1950, 0.9772, False
2000, 0.9724, False
2050, 0.9682, False
2100, 0.9577, False
2150, 0.9541, False
2200, 0.9357, False
2250, 0.9281, False
2300, 0.9308, False
2350, 0.9279, False
2400, 0.9181, False
2450, 0.9097, False
2500, 0.8964, False
2550, 0.8866, False
2600, 0.8759, False
2650, 0.8577, False
2700, 0.7951, False
2750, 0.3602, False
2800, 0.2381, False
2850, 0.2411, False
2900, 0.2553, False
2950, 0.2659, False
3000, 0.2677, False
3050, 0.2591, False
3100, 0.2422, False
3150, 0.2198, False
3200, 0.196, False
3250, 0.1727, False
3300, 0.1514, False
3350, 0.1324, False
3400, 0.1163, False
3450, 0.1035, False
3500, 0.0949, False
3550, 0.09043, False
3600, 0.08906, False
3650, 0.08965, False
3700, 0.09206, False
3750, 0.09647, False
3800, 0.1023, False
3850, 0.1092, False
3900, 0.1158, False
3950, 0.12, False
4000, 0.1195, False
4050, 0.1127, False
4100, 0.09989, False
4150, 0.08423, False
4200, 0.06895, False
4250, 0.0556, False
4300, 0.04425, False
4350, 0.03377, False
4400, 0.02368, False
4450, 0.01477, False
4500, 0.008017, False
4550, 0.00377, False
4600, 0.001463, False
4650, 0.0005978, False
4700, 0.0002356, False
4750, 0.0001034, False
4800, 5.671e-05, False
4850, 3.765e-05, False
4900, 2.374e-05, False
4950, 1.069e-05, False
5000, 1e-05, True
5050, 1e-05, True
5100, 1e-05, True
5150, 1e-05, True

File: schott_filters/spectra/detailed/NG11.csv
"Wavelength /nm", "Transmittance", "Is upper bound"
200, 1e-05, True
210, 1e-05, True
220, 1e-05, True
230, 1e-05, True
240, 1e-05, True
250, 1e-05, True
260, 1e-05, True
270, 1e-05, True
280, 1e-05, True
290, 1e-05, True
300, 1e-05, True
310, 5.1e-05, False
320, 0.006622, False
330, 0.07396, False
340, 0.2387, False
350, 0.4241, False
360, 0.5667, False
370, 0.629, False
380, 0.5968, False
390, 0.7166, False
400, 0.753, False
410, 0.748, False
420, 0.747, False
430, 0.754, False
440, 0.752, False
450, 0.7559, False
460, 0.779, False
470, 0.779, False
480, 0.777, False
490, 0.775, False
500, 0.772, False
510, 0.773, False
520, 0.777, False
530, 0.781, False
540, 0.784, False
550, 0.783, False
560, 0.782, False
570, 0.777, False
580, 0.773, False
590, 0.77, False
600, 0.771, False
610, 0.772, False
620, 0.772, False
630, 0.771, False
640, 0.769, False
650, 0.768, False
660, 0.769, False
670, 0.774, False
680, 0.781, False
690, 0.789, False
700, 0.792, False
710, 0.793, False
720, 0.791, False
730, 0.786, False
740, 0.782, False
750, 0.776, False
760, 0.77, False
770, 0.765, False
780, 0.758, False
790, 0.751, False
800, 0.744, False
810, 0.738, False
820, 0.73, False
830, 0.722, False
840, 0.717, False
850, 0.709, False
860, 0.703, False
870, 0.694, False
880, 0.685, False
890, 0.681, False
900, 0.675, False
910, 0.67, False
920, 0.664, False
930, 0.66, False
940, 0.655, False
950, 0.652, False
960, 0.645, False
970, 0.643, False
980, 0.639, False
990, 0.636, False
1000, 0.633, False
1010, 0.631, False
1020, 0.628, False
1030, 0.626, False
1040, 0.624, False
1050, 0.624, False
1060, 0.623, False
1070, 0.622, False
1080, 0.621, False
1090, 0.622, False
1100, 0.624, False
1110, 0.6254, False
1120, 0.6266, False
1130, 0.6278, False
1140, 0.629, False
1150, 0.6304, False
1160, 0.6318, False
1170, 0.6335, False
1180, 0.6353, False
1190, 0.6375, False
1200, 0.64, False
1250, 0.6616, False
1300, 0.68, False
1350, 0.703, False
1400, 0.7285, False
1450, 0.7473, False
1500, 0.769, False
1550, 0.7794, False
1600, 0.7841, False
1650, 0.7841, False
1700, 0.7831, False
1750, 0.7831, False
1800, 0.7831, False
1850, 0.7841, False
1900, 0.79, False
1950, 0.7935, False
2000, 0.8, False
2050, 0.8058, False
2100, 0.81, False
2150, 0.81, False
2200, 0.81, False
2250, 0.8124, False
2300, 0.82, False
2350, 0.8227, False
2400, 0.82, False
2450, 0.82, False
2500, 0.82, False
2550, 0.82, False
2600, 0.82, False
2650, 0.8133, False
2700, 0.74, False
2750, 0.2545, False
2800, 0.12, False
2850, 0.115, False
2900, 0.13, False
2950, 0.1527, False
3000, 0.1762, False
3050, 0.2073, False
3100, 0.24, False
3150, 0.2752, False
3200, 0.3091, False
3250, 0.3421, False
3300, 0.3525, False
3350, 0.3412, False
3400, 0.29, False
3450, 0.2186, False
3500, 0.15, False
3550, 0.1018, False
3600, 0.0735, False
3650, 0.0631, False
3700, 0.08, False
3750, 0.1159, False
3800, 0.1583, False
3850, 0.1725, False
3900, 0.1574, False
3950, 0.13, False
4000, 0.106, False
4050, 0.106, False
4100, 0.1058, False
4150, 0.1117, False
4200, 0.1162, False
4250, 0.1072, False
4300, 0.0871, False
4350, 0.06012, False
4400, 0.04169, False
4450, 0.02904, False
4500, 0.0172, False
4550, 0.01038, False
4600, 0.006, False
4650, 0.003459, False
4700, 0.001778, False
4750, 0.001052, False
4800, 0.0006607, False
4850, 0.0003846, False
4900, 0.0002089, False
4950, 0.0001007, False
5000, 3.236e-05, False
5050, 1.271e-05, False
5100, 1e-05, True
5150, 1e-05, True

File: schott_filters/spectra/detailed/OG530.csv
"Wavelength /nm", "Transmittance", "Is upper bound"
200, 1e-05, True
210, 1e-05, True
220, 1e-05, True
230, 1e-05, True
240, 1e-05, True
250, 1e-05, True
260, 1e-05, True
270, 1e-05, True
280, 1e-05, True
290, 1e-05, True
300, 1e-05, True
310, 1e-05, True
320, 1e-05, True
330, 1e-05, True
340, 1e-05, True
350, 1e-05, True
360, 1e-05, True
370, 1e-05, True
380, 1e-05, True
390, 1e-05, True
400, 1e-05, True
410, 1e-05, True
420, 1e-05, True
430, 1e-05, True
440, 1e-05, True
450, 1e-05, True
460, 1e-05, True
470, 1e-05, True
480, 1e-05, True
490, 1e-05, True
500, 1e-05, True
510, 0.005189, False
520, 0.1364, False
530, 0.514, False
540, 0.8018, False
550, 0.9191, False
560, 0.9608, False
570, 0.976, False
580, 0.9819, False
590, 0.9846, False
600, 0.9856, False
610, 0.9861, False
620, 0.986, False
630, 0.9856, False
640, 0.9852, False
650, 0.9845, False
660, 0.9837, False
670, 0.9828, False
680, 0.9818, False
690, 0.9807, False
700, 0.9796, False
710, 0.9784, False
720, 0.9771, False
730, 0.9758, False
740, 0.9743, False
750, 0.9728, False
760, 0.9713, False
770, 0.9697, False
780, 0.9681, False
790, 0.9665, False
800, 0.9649, False
810, 0.9633, False
820, 0.9617, False
830, 0.9603, False
840, 0.9591, False
850, 0.9579, False
860, 0.957, False
870, 0.9562, False
880, 0.9555, False
890, 0.9548, False
900, 0.9542, False
910, 0.9536, False
920, 0.9529, False
930, 0.9523, False
940, 0.9517, False
950, 0.9512, False
960, 0.9506, False
970, 0.9501, False
980, 0.9497, False
990, 0.9492, False
1000, 0.9488, False
1010, 0.9484, False
1020, 0.9482, False
1030, 0.9479, False
1040, 0.9477, False
1050, 0.9476, False
1060, 0.9475, False
1070, 0.9474, False
1080, 0.9474, False
1090, 0.9474, False
1100, 0.9474, False
1110, 0.9474, False
1120, 0.9475, False
1130, 0.9476, False
1140, 0.9477, False
1150, 0.9478, False
1160, 0.9479, False
1170, 0.948, False
1180, 0.9481, False
1190, 0.9482, False
1200, 0.9484, False
1250, 0.9496, False
1300, 0.9515, False
1350, 0.9537, False
1400, 0.9545, False
1450, 0.9595, False
1500, 0.9637, False
1550, 0.9672, False
1600, 0.9701, False
1650, 0.9721, False
1700, 0.9725, False
1750, 0.9716, False
1800, 0.97, False
1850, 0.9681, False
1900, 0.9658, False
1950, 0.9634, False
2000, 0.961, False
2050, 0.9584, False
2100, 0.9556, False
2150, 0.9515, False
2200, 0.9385, False
2250, 0.9335, False
2300, 0.936, False
2350, 0.9356, False
2400, 0.9311, False
2450, 0.9242, False
2500, 0.9136, False
2550, 0.9108, False
2600, 0.9091, False
2650, 0.8999, False
2700, 0.8375, False
2750, 0.47, False
2800, 0.3608, False
2850, 0.3563, False
2900, 0.3638, False
2950, 0.3642, False
3000, 0.354, False
3050, 0.3325, False
3100, 0.3076, False
3150, 0.282, False
3200, 0.2556, False
3250, 0.2313, False
3300, 0.209, False
3350, 0.19, False
3400, 0.1744, False
3450, 0.1637, False
3500, 0.1583, False
3550, 0.1556, False
3600, 0.1548, False
3650, 0.157, False
3700, 0.1617, False
3750, 0.1681, False
3800, 0.1751, False
3850, 0.1819, False
3900, 0.1888, False
3950, 0.1925, False
4000, 0.1884, False
4050, 0.1758, False
4100, 0.1579, False
4150, 0.1342, False
4200, 0.1099, False
4250, 0.08523, False
4300, 0.06292, False
4350, 0.0425, False
4400, 0.02287, False
4450, 0.01006, False
4500, 0.004333, False
4550, 0.001581, False
4600, 0.0005943, False
4650, 0.0002254, False
4700, 0.0001028, False
4750, 4.932e-05, False
4800, 2.377e-05, False
4850, 1.109e-05, False
4900, 1e-05, True
4950, 1e-05, True
5000, 1e-05, True
5050, 1e-05, True
5100, 1e-05, True
5150, 1e-05, True

File: schott_filters/spectra/detailed/OG570.csv
"Wavelength /nm", "Transmittance", "Is upper bound"
200, 1e-05, True
210, 1e-05, True
220, 1e-05, True
230, 1e-05, True
240, 1e-05, True
250, 1e-05, True
260, 1e-05, True
270, 1e-05, True
280, 1e-05, True
290, 1e-05, True
300, 1e-05, True
310, 1e-05, True
320, 1e-05, True
330, 1e-05, True
340, 1e-05, True
350, 1e-05, True
360, 1e-05, True
370, 1e-05, True
380, 1e-05, True
390, 1e-05, True
400, 1e-05, True
410, 1e-05, True
420, 1e-05, True
430, 1e-05, True
440, 1e-05, True
450, 1e-05, True
460, 1e-05, True
470, 1e-05, True
480, 1e-05, True
490, 1e-05, True
500, 1e-05, True
510, 1e-05, True
520, 1e-05, True
530, 1e-05, True
540, 0.0001275, False
550, 0.008832, False
560, 0.1386, False
570, 0.5166, False
580, 0.8155, False
590, 0.9299, False
600, 0.9649, False
610, 0.9764, False
620, 0.9806, False
630, 0.9816, False
640, 0.9819, False
650, 0.9816, False
660, 0.981, False
670, 0.9802, False
680, 0.9793, False
690, 0.9784, False
700, 0.9775, False
710, 0.9764, False
720, 0.9752, False
730, 0.9737, False
740, 0.9722, False
750, 0.9706, False
760, 0.9691, False
770, 0.9676, False
780, 0.9661, False
790, 0.9644, False
800, 0.9629, False
810, 0.9613, False
820, 0.9599, False
830, 0.9586, False
840, 0.9574, False
850, 0.9563, False
860, 0.9553, False
870, 0.9544, False
880, 0.9535, False
890, 0.9527, False
900, 0.952, False
910, 0.9513, False
920, 0.9507, False
930, 0.9502, False
940, 0.9497, False
950, 0.9492, False
960, 0.9488, False
970, 0.9483, False
980, 0.9479, False
990, 0.9475, False
1000, 0.9471, False
1010, 0.9468, False
1020, 0.9465, False
1030, 0.9463, False
1040, 0.9461, False
1050, 0.946, False
1060, 0.9459, False
1070, 0.9458, False
1080, 0.9458, False
1090, 0.9457, False
1100, 0.9457, False
1110, 0.9458, False
1120, 0.9458, False
1130, 0.9459, False
1140, 0.9461, False
1150, 0.9462, False
1160, 0.9464, False
1170, 0.9465, False
1180, 0.9467, False
1190, 0.9469, False
1200, 0.947, False
1250, 0.9483, False
1300, 0.9503, False
1350, 0.9529, False
1400, 0.9529, False
1450, 0.9584, False
1500, 0.9625, False
1550, 0.9661, False
1600, 0.9689, False
1650, 0.9708, False
1700, 0.9711, False
1750, 0.9701, False
1800, 0.9686, False
1850, 0.9666, False
1900, 0.9643, False
1950, 0.962, False
2000, 0.9597, False
2050, 0.9572, False
2100, 0.9544, False
2150, 0.9502, False
2200, 0.936, False
2250, 0.9328, False
2300, 0.9352, False
2350, 0.9337, False
2400, 0.9302, False
2450, 0.9224, False
2500, 0.9125, False
2550, 0.9111, False
2600, 0.9121, False
2650, 0.8991, False
2700, 0.8288, False
2750, 0.4551, False
2800, 0.3544, False
2850, 0.3574, False
2900, 0.3675, False
2950, 0.3676, False
3000, 0.3531, False
3050, 0.332, False
3100, 0.3052, False
3150, 0.2759, False
3200, 0.2507, False
3250, 0.2286, False
3300, 0.2093, False
3350, 0.1906, False
3400, 0.173, False
3450, 0.1604, False
3500, 0.154, False
3550, 0.1536, False
3600, 0.1568, False
3650, 0.1618, False
3700, 0.1671, False
3750, 0.173, False
3800, 0.1787, False
3850, 0.1839, False
3900, 0.1879, False
3950, 0.1893, False
4000, 0.1838, False
4050, 0.17, False
4100, 0.1503, False
4150, 0.1297, False
4200, 0.109, False
4250, 0.08758, False
4300, 0.06582, False
4350, 0.04375, False
4400, 0.02518, False
4450, 0.01145, False
4500, 0.00494, False
4550, 0.001875, False
4600, 0.000661, False
4650, 0.00025, False
4700, 0.0001134, False
4750, 5.284e-05, False
4800, 2.512e-05, False
4850, 1.226e-05, False
4900, 1e-05, True
4950, 1e-05, True
5000, 1e-05, True
5050, 1e-05, True
5100, 1e-05, True
5150, 1e-05, True

File: schott_filters/spectra/detailed/RG1000.csv
"Wavelength /nm", "Transmittance", "Is upper bound"
200, 1e-05, True
210, 1e-05, True
220, 1e-05, True
230, 1e-05, True
240, 1e-05, True
250, 1e-05, True
260, 1e-05, True
270, 1e-05, True
280, 1e-05, True
290, 1e-05, True
300, 1e-05, True
310, 1e-05, True
320, 1e-05, True
330, 1e-05, True
340, 1e-05, True
350, 1e-05, True
360, 1e-05, True
370, 1e-05, True
380, 1e-05, True
390, 1e-05, True
400, 1e-05, True
410, 1e-05, True
420, 1e-05, True
430, 1e-05, True
440, 1e-05, True
450, 1e-05, True
460, 1e-05, True
470, 1e-05, True
480, 1e-05, True
490, 1e-05, True
500, 1e-05, True
510, 1e-05, True
520, 1e-05, True
530, 1e-05, True
540, 1e-05, True
550, 1e-05, True
560, 1e-05, True
570, 1e-05, True
580, 1e-05, True
590, 1e-05, True
600, 1e-05, True
610, 1e-05, True
620, 1e-05, True
630, 1e-05, True
640, 1e-05, True
650, 1e-05, True
660, 1e-05, True
670, 1e-05, True
680, 1e-05, True
690, 1e-05, True
700, 1e-05, True
710, 1e-05, True
720, 1e-05, True
730, 1e-05, True
740, 1e-05, True
750, 1e-05, True
760, 1e-05, True
770, 1e-05, True
780, 1e-05, True
790, 2.575e-05, False
800, 8.394e-05, False
810, 0.0002455, False
820, 0.0006502, False
830, 0.001551, False
840, 0.003371, False
850, 0.006757, False
860, 0.01254, False
870, 0.02229, False
880, 0.03617, False
890, 0.05218, False
900, 0.0767, False
910, 0.1073, False
920, 0.1407, False
930, 0.1822, False
940, 0.2248, False
950, 0.2726, False
960, 0.3177, False
970, 0.3676, False
980, 0.4135, False
990, 0.4614, False
1000, 0.5029, False
1010, 0.5464, False
1020, 0.5848, False
1030, 0.6192, False
1040, 0.6527, False
1050, 0.6821, False
1060, 0.7085, False
1070, 0.732, False
1080, 0.7538, False
1090, 0.7734, False
1100, 0.7917, False
1110, 0.808, False
1120, 0.8226, False
1130, 0.835, False
1140, 0.8459, False
1150, 0.8561, False
1160, 0.8656, False
1170, 0.8739, False
1180, 0.8816, False
1190, 0.8879, False
1200, 0.894, False
1250, 0.9176, False
1300, 0.9335, False
1350, 0.9438, False
1400, 0.9518, False
1450, 0.9583, False
1500, 0.964, False
1550, 0.9687, False
1600, 0.972, False
1650, 0.9747, False
1700, 0.9764, False
1750, 0.977, False
1800, 0.9763, False
1850, 0.975, False
1900, 0.9733, False
1950, 0.9715, False
2000, 0.969, False
2050, 0.966, False
2100, 0.9622, False
2150, 0.9551, False
2200, 0.9439, False
2250, 0.9342, False
2300, 0.932, False
2350, 0.9284, False
2400, 0.9216, False
2450, 0.9138, False
2500, 0.9054, False
2550, 0.8959, False
2600, 0.8861, False
2650, 0.874, False
2700, 0.837, False
2750, 0.5716, False
2800, 0.4462, False
2850, 0.424, False
2900, 0.4138, False
2950, 0.3942, False
3000, 0.3704, False
3050, 0.3373, False
3100, 0.3015, False
3150, 0.2644, False
3200, 0.2303, False
3250, 0.2013, False
3300, 0.1753, False
3350, 0.1507, False
3400, 0.1302, False
3450, 0.1174, False
3500, 0.1088, False
3550, 0.103, False
3600, 0.09915, False
3650, 0.09763, False
3700, 0.098, False
3750, 0.1002, False
3800, 0.1036, False
3850, 0.108, False
3900, 0.1136, False
3950, 0.1179, False
4000, 0.1161, False
4050, 0.1089, False
4100, 0.0984, False
4150, 0.08574, False
4200, 0.07245, False
4250, 0.05855, False
4300, 0.04286, False
4350, 0.02926, False
4400, 0.01762, False
4450, 0.00853, False
4500, 0.003477, False
4550, 0.0013, False
4600, 0.0004406, False
4650, 0.0001603, False
4700, 6.397e-05, False
4750, 3.404e-05, False
4800, 2.249e-05, False
4850, 1.445e-05, False
4900, 1e-05, True
4950, 1e-05, True
5000, 1e-05, True
5050, 1e-05, True
5100, 1e-05, True
5150, 1e-05, True

File: schott_filters/spectra/detailed/RG630.csv
"Wavelength /nm", "Transmittance", "Is upper bound"
200, 1e-05, True
210, 1e-05, True
220, 1e-05, True
230, 1e-05, True
240, 1e-05, True
250, 1e-05, True
260, 1e-05, True
270, 1e-05, True
280, 1e-05, True
290, 1e-05, True
300, 1e-05, True
310, 1e-05, True
320, 1e-05, True
330, 1e-05, True
340, 1e-05, True
350, 1e-05, True
360, 1e-05, True
370, 1e-05, True
380, 1e-05, True
390, 1e-05, True
400, 1e-05, True
410, 1e-05, True
420, 1e-05, True
430, 1e-05, True
440, 1e-05, True
450, 1e-05, True
460, 1e-05, True
470, 1e-05, True
480, 1e-05, True
490, 1e-05, True
500, 1e-05, True
510, 1e-05, True
520, 1e-05, True
530, 1e-05, True
540, 1e-05, True
550, 1e-05, True
560, 1e-05, True
570, 1e-05, True
580, 1e-05, True
590, 6.236e-05, False
600, 0.001716, False
610, 0.02467, False
620, 0.1692, False
630, 0.4871, False
640, 0.7652, False
650, 0.897, False
660, 0.9457, False
670, 0.9631, False
680, 0.9711, False
690, 0.9747, False
700, 0.9763, False
710, 0.9769, False
720, 0.9768, False
730, 0.9763, False
740, 0.9756, False
750, 0.9749, False
760, 0.974, False
770, 0.9727, False
780, 0.9713, False
790, 0.97, False
800, 0.9688, False
810, 0.9676, False
820, 0.9666, False
830, 0.9657, False
840, 0.9649, False
850, 0.9642, False
860, 0.9636, False
870, 0.963, False
880, 0.9625, False
890, 0.9619, False
900, 0.9614, False
910, 0.9608, False
920, 0.9604, False
930, 0.96, False
940, 0.9596, False
950, 0.9593, False
960, 0.9591, False
970, 0.9589, False
980, 0.9587, False
990, 0.9585, False
1000, 0.9584, False
1010, 0.9583, False
1020, 0.9582, False
1030, 0.9582, False
1040, 0.9582, False
1050, 0.9581, False
1060, 0.9582, False
1070, 0.9582, False
1080, 0.9583, False
1090, 0.9584, False
1100, 0.9585, False
1110, 0.9586, False
1120, 0.9587, False
1130, 0.9589, False
1140, 0.959, False
1150, 0.9592, False
1160, 0.9594, False
1170, 0.9596, False
1180, 0.9598, False
1190, 0.9601, False
1200, 0.9604, False
1250, 0.9619, False
1300, 0.9638, False
1350, 0.9664, False
1400, 0.9678, False
1450, 0.9715, False
1500, 0.9748, False
1550, 0.9774, False
1600, 0.9792, False
1650, 0.9801, False
1700, 0.9798, False
1750, 0.9788, False
1800, 0.9776, False
1850, 0.976, False
1900, 0.9747, False
1950, 0.9737, False
2000, 0.9727, False
2050, 0.9715, False
2100, 0.9698, False
2150, 0.9666, False
2200, 0.953, False
2250, 0.9509, False
2300, 0.9537, False
2350, 0.9546, False
2400, 0.9525, False
2450, 0.9456, False
2500, 0.9395, False
2550, 0.9412, False
2600, 0.9412, False
2650, 0.9312, False
2700, 0.8695, False
2750, 0.5243, False
2800, 0.3813, False
2850, 0.367, False
2900, 0.3776, False
2950, 0.3817, False
3000, 0.3698, False
3050, 0.3471, False
3100, 0.3189, False
3150, 0.2884, False
3200, 0.2589, False
3250, 0.2366, False
3300, 0.2219, False
3350, 0.2117, False
3400, 0.2061, False
3450, 0.2064, False
3500, 0.2103, False
3550, 0.216, False
3600, 0.224, False
3650, 0.2323, False
3700, 0.241, False
3750, 0.2495, False
3800, 0.2579, False
3850, 0.266, False
3900, 0.2735, False
3950, 0.2783, False
4000, 0.2755, False
4050, 0.2645, False
4100, 0.2425, False
4150, 0.2177, False
4200, 0.1884, False
4250, 0.1559, False
4300, 0.1198, False
4350, 0.0825, False
4400, 0.04948, False
4450, 0.02448, False
4500, 0.01133, False
4550, 0.004684, False
4600, 0.001739, False
4650, 0.000754, False
4700, 0.0003162, False
4750, 0.0001596, False
4800, 8.375e-05, False
4850, 4.355e-05, False
4900, 2.203e-05, False
4950, 1e-05, True
5000, 1e-05, True
5050, 1e-05, True
5100, 1e-05, True
5150, 1e-05, True

File: schott_filters/spectra/detailed/RG905.csv
"Wavelength /nm", "Transmittance", "Is upper bound"
200, 1e-05, True
210, 1e-05, True
220, 1e-05, True
230, 1e-05, True
240, 1e-05, True
250, 1e-05, True
260, 1e-05, True
270, 1e-05, True
280, 1e-05, True
290, 1e-05, True
300, 1e-05, True
310, 1e-05, True
320, 1e-05, True
330, 1e-05, True
340, 1e-05, True
350, 1e-05, True
360, 1e-05, True
370, 1e-05, True
380, 1e-05, True
390, 1e-05, True
400, 1e-05, True
410, 1e-05, True
420, 1e-05, True
430, 6.155e-05, False
440, 0.0005118, False
450, 0.002924, False
460, 0.01124, False
470, 0.02674, False
480, 0.0413, False
490, 0.04486, False
500, 0.04144, False
510, 0.02703, False
520, 0.01361, False
530, 0.005249, False
540, 0.003344, False
550, 0.005402, False
560, 0.01107, False
570, 0.00813, False
580, 0.001843, False
590, 0.0002794, False
600, 0.0002365, False
610, 0.0003064, False
620, 0.0003155, False
630, 0.0002321, False
640, 0.0001576, False
650, 0.0001604, False
660, 0.0004276, False
670, 0.002431, False
680, 0.01696, False
690, 0.07804, False
700, 0.2159, False
710, 0.38, False
720, 0.5179, False
730, 0.623, False
740, 0.7044, False
750, 0.7693, False
760, 0.8221, False
770, 0.8634, False
780, 0.8957, False
790, 0.9207, False
800, 0.939, False
810, 0.952, False
820, 0.9611, False
830, 0.9674, False
840, 0.9715, False
850, 0.9741, False
860, 0.9757, False
870, 0.9764, False
880, 0.9765, False
890, 0.9762, False
900, 0.9754, False
910, 0.9742, False
920, 0.9727, False
930, 0.9706, False
940, 0.9682, False
950, 0.9651, False
960, 0.9615, False
970, 0.9572, False
980, 0.952, False
990, 0.9458, False
1000, 0.9384, False
1010, 0.9293, False
1020, 0.9183, False
1030, 0.9046, False
1040, 0.8896, False
1050, 0.8716, False
1060, 0.851, False
1070, 0.8273, False
1080, 0.8012, False
1090, 0.7714, False
1100, 0.7396, False
1110, 0.7055, False
1120, 0.6691, False
1130, 0.6316, False
1140, 0.593, False
1150, 0.5546, False
1160, 0.5149, False
1170, 0.4769, False
1180, 0.4398, False
1190, 0.4054, False
1200, 0.3741, False
1250, 0.261, False
1300, 0.2294, False
1350, 0.2554, False
1400, 0.2637, False
1450, 0.2237, False
1500, 0.1946, False
1550, 0.2015, False
1600, 0.2316, False
1650, 0.2511, False
1700, 0.2453, False
1750, 0.2398, False
1800, 0.2556, False
1850, 0.3022, False
1900, 0.3686, False
1950, 0.4445, False
2000, 0.5108, False
2050, 0.5626, False
2100, 0.6059, False
2150, 0.6425, False
2200, 0.6679, False
2250, 0.6951, False
2300, 0.7234, False
2350, 0.742, False
2400, 0.7535, False
2450, 0.7528, False
2500, 0.7462, False
2550, 0.7382, False
2600, 0.727, False
2650, 0.711, False
2700, 0.6734, False
2750, 0.4409, False
2800, 0.3043, False
2850, 0.2767, False
2900, 0.2666, False
2950, 0.2536, False
3000, 0.2324, False
3050, 0.2053, False
3100, 0.1763, False
3150, 0.1484, False
3200, 0.1232, False
3250, 0.1019, False
3300, 0.0842, False
3350, 0.07017, False
3400, 0.05923, False
3450, 0.05152, False
3500, 0.04635, False
3550, 0.04383, False
3600, 0.04281, False
3650, 0.04292, False
3700, 0.04391, False
3750, 0.04577, False
3800, 0.04874, False
3850, 0.05293, False
3900, 0.05778, False
3950, 0.06183, False
4000, 0.06292, False
4050, 0.0593, False
4100, 0.05118, False
4150, 0.04086, False
4200, 0.03081, False
4250, 0.02192, False
4300, 0.01498, False
4350, 0.009436, False
4400, 0.005022, False
4450, 0.002197, False
4500, 0.0007882, False
4550, 0.0002409, False
4600, 6.732e-05, False
4650, 1.888e-05, False
4700, 1e-05, True
4750, 1e-05, True
4800, 1e-05, True
4850, 1e-05, True
4900, 1e-05, True
4950, 1e-05, True
5000, 1e-05, True
5050, 1e-05, True
5100, 1e-05, True
5150, 1e-05, True

File: schott_filters/spectra/detailed/S7000.csv
"Wavelength /nm", "Transmittance", "Is upper bound"
200, 1e-05, True
210, 1e-05, True
220, 1e-05, True
230, 1e-05, True
240, 1e-05, True
250, 1e-05, True
260, 1e-05, True
270, 0.00025, False
280, 0.0038, False
290, 0.015, False
300, 0.022, False
310, 0.021, False
320, 0.03831, False
330, 0.1542, False
340, 0.4615, False
350, 0.7547, False
360, 0.8962, False
370, 0.9511, False
380, 0.9717, False
390, 0.981, False
400, 0.9872, False
410, 0.9906, False
420, 0.9929, False
430, 0.9933, False
440, 0.9946, False
450, 0.9947, False
460, 0.9951, False
470, 0.9968, False
480, 0.9978, False
490, 0.9968, False
500, 0.9965, False
510, 0.9972, False
520, 0.9979, False
530, 0.9982, False
540, 0.9989, False
550, 0.9994, False
560, 0.9919, False
570, 0.9997, False
580, 0.9995, False
590, 0.9998, False
600, 0.9916, False
610, 0.9917, False
620, 0.9915, False
630, 0.992, False
640, 0.9923, False
650, 0.9927, False
660, 0.993, False
670, 0.9926, False
680, 0.9933, False
690, 0.9933, False
700, 0.9933, False
710, 0.9923, False
720, 0.9933, False
730, 0.9942, False
740, 0.993, False
750, 0.9944, False
760, 0.9922, False
770, 0.9949, False
780, 0.9933, False
790, 0.9928, False
800, 0.9939, False
810, 0.9958, False
820, 0.9942, False
830, 0.9951, False
840, 0.9956, False
850, 0.9939, False
860, 0.994, False
870, 0.9964, False
880, 0.997, False
890, 0.9965, False
900, 0.9965, False
910, 0.9967, False
920, 0.9973, False
930, 0.997, False
940, 0.997, False
950, 0.9973, False
960, 0.997, False
970, 0.9969, False
980, 0.9965, False
990, 0.9968, False
1000, 0.9968, False
1010, 0.997, False
1020, 0.9971, False
1030, 0.9973, False
1040, 0.9974, False
1050, 0.9972, False
1060, 0.9972, False
1070, 0.9971, False
1080, 0.9971, False
1090, 0.9973, False
1100, 0.9973, False
1110, 0.9972, False
1120, 0.9975, False
1130, 0.9976, False
1140, 0.9974, False
1150, 0.9975, False
1160, 0.9975, False
1170, 0.9976, False
1180, 0.9975, False
1190, 0.9978, False
1200, 0.9976, False
1250, 0.9977, False
1300, 0.9977, False
1350, 0.9988, False
1400, 0.998, False
1450, 0.9978, False
1500, 0.9983, False
1550, 0.9983, False
1600, 0.9984, False
1650, 0.9983, False
1700, 0.9978, False
1750, 0.9977, False
1800, 0.9975, False
1850, 0.9969, False
1900, 0.9969, False
1950, 0.9969, False
2000, 0.9981, False
2050, 0.9977, False
2100, 0.9955, False
2150, 0.9949, False
2200, 0.9949, False
2250, 0.9915, False
2300, 0.9923, False
2350, 0.9915, False
2400, 0.9995, False
2450, 0.9976, False
2500, 0.9945, False
2550, 0.9931, False
2600, 0.9915, False
2650, 0.9895, False
2700, 0.9813, False
2750, 0.8713, False
2800, 0.7654, False
2850, 0.7508, False
2900, 0.7483, False
2950, 0.7474, False
3000, 0.7466, False
3050, 0.7431, False
3100, 0.7354, False
3150, 0.7247, False
3200, 0.7118, False
3250, 0.698, False
3300, 0.6829, False
3350, 0.6653, False
3400, 0.6429, False
3450, 0.6193, False
3500, 0.5955, False
3550, 0.58, False
3600, 0.5717, False
3650, 0.5619, False
3700, 0.549, False
3750, 0.5293, False
3800, 0.5223, False
3850, 0.5329, False
3900, 0.5403, False
3950, 0.5346, False
4000, 0.5156, False
4050, 0.4951, False
4100, 0.4796, False
4150, 0.4652, False
4200, 0.4449, False
4250, 0.415, False
4300, 0.3683, False
4350, 0.3098, False
4400, 0.2423, False
4450, 0.1724, False
4500, 0.1097, False
4550, 0.06139, False
4600, 0.0303, False
4650, 0.01385, False
4700, 0.006063, False
4750, 0.002611, False
4800, 0.00116, False
4850, 0.0005507, False
4900, 0.0002942, False
4950, 0.0001688, False
5000, 9.375e-05, False
5050, 4.751e-05, False
5100, 2.188e-05, False
5150, 1e-05, True

File: schott_filters/spectra/detailed/S7010N.csv
"Wavelength /nm", "Transmittance", "Is upper bound"
200, 1e-05, True
210, 1e-05, True
220, 1e-05, True
230, 1e-05, True
240, 1e-05, True
250, 1e-05, True
260, 1e-05, True
270, 1e-05, True
280, 1e-05, True
290, 1e-05, True
300, 1e-05, True
310, 1e-05, True
320, 1e-05, True
330, 1e-05, True
340, 0.001751, False
350, 0.1027, False
360, 0.3035, False
370, 0.5979, False
380, 0.7672, False
390, 0.8431, False
400, 0.408, False
410, 0.7567, False
420, 0.8714, False
430, 0.9625, False
440, 0.9508, False
450, 0.964, False
460, 0.9014, False
470, 0.8266, False
480, 0.9043, False
490, 0.9311, False
500, 0.9713, False
510, 0.9947, False
520, 0.9973, False
530, 0.9927, False
540, 0.9965, False
550, 0.9949, False
560, 0.9903, False
570, 0.9952, False
580, 0.9995, False
590, 0.9999, False
600, 0.997, False
610, 0.9974, False
620, 0.9975, False
630, 0.9977, False
640, 0.9979, False
650, 0.9981, False
660, 0.9982, False
670, 0.9979, False
680, 0.9984, False
690, 0.9988, False
700, 0.9989, False
710, 0.9988, False
720, 0.9989, False
730, 0.999, False
740, 0.9987, False
750, 0.9992, False
760, 0.9983, False
770, 0.999, False
780, 0.999, False
790, 0.999, False
800, 0.9992, False
810, 0.9995, False
820, 0.9991, False
830, 0.9993, False
840, 0.9989, False
850, 0.9986, False
860, 0.9977, False
870, 0.9993, False
880, 0.9989, False
890, 0.9976, False
900, 0.9949, False
910, 0.9879, False
920, 0.9718, False
930, 0.945, False
940, 0.9254, False
950, 0.9309, False
960, 0.9561, False
970, 0.9777, False
980, 0.9918, False
990, 0.9972, False
1000, 0.9973, False
1010, 0.9941, False
1020, 0.9872, False
1030, 0.9746, False
1040, 0.944, False
1050, 0.8572, False
1060, 0.6792, False
1070, 0.5165, False
1080, 0.5608, False
1090, 0.7086, False
1100, 0.7904, False
1110, 0.8478, False
1120, 0.9123, False
1130, 0.9613, False
1140, 0.9799, False
1150, 0.9797, False
1160, 0.9701, False
1170, 0.9496, False
1180, 0.9061, False
1190, 0.8117, False
1200, 0.6513, False
1250, 0.6393, False
1300, 0.8795, False
1350, 0.556, False
1400, 0.6197, False
1450, 0.5378, False
1500, 0.6209, False
1550, 0.6524, False
1600, 0.8107, False
1650, 0.9225, False
1700, 0.9925, False
1750, 0.9908, False
1800, 0.9775, False
1850, 0.9583, False
1900, 0.9454, False
1950, 0.9425, False
2000, 0.9518, False
2050, 0.9739, False
2100, 0.9796, False
2150, 0.985, False
2200, 0.9873, False
2250, 0.9845, False
2300, 0.9811, False
2350, 0.9704, False
2400, 0.9475, False
2450, 0.9106, False
2500, 0.8676, False
2550, 0.8334, False
2600, 0.8267, False
2650, 0.8399, False
2700, 0.8516, False
2750, 0.7606, False
2800, 0.6575, False
2850, 0.6406, False
2900, 0.6365, False
2950, 0.6345, False
3000, 0.6321, False
3050, 0.6265, False
3100, 0.6167, False
3150, 0.6036, False
3200, 0.5884, False
3250, 0.5718, False
3300, 0.5542, False
3350, 0.5352, False
3400, 0.5126, False
3450, 0.4911, False
3500, 0.472, False
3550, 0.4617, False
3600, 0.4564, False
3650, 0.4492, False
3700, 0.4375, False
3750, 0.4176, False
3800, 0.4038, False
3850, 0.4062, False
3900, 0.4102, False
3950, 0.4048, False
4000, 0.3874, False
4050, 0.3685, False
4100, 0.3564, False
4150, 0.3516, False
4200, 0.3436, False
4250, 0.3254, False
4300, 0.2994, False
4350, 0.2655, False
4400, 0.2188, False
4450, 0.1625, False
4500, 0.1064, False
4550, 0.0599, False
4600, 0.02838, False
4650, 0.01261, False
4700, 0.005539, False
4750, 0.002426, False
4800, 0.001089, False
4850, 0.0005416, False
4900, 0.0003059, False
4950, 0.0001974, False
5000, 0.0001355, False
5050, 9.711e-05, False
5100, 6.627e-05, False
5150, 4.091e-05, False

File: schott_filters/spectra/detailed/S8008G.csv
"Wavelength /nm", "Transmittance", "Is upper bound"
200, 1e-05, True
210, 1e-05, True
220, 1e-05, True
230, 1e-05, True
240, 1e-05, True
250, 1e-05, True
260, 1e-05, True
270, 1e-05, True
280, 1e-05, True
290, 1e-05, True
300, 1e-05, True
310, 1e-05, True
320, 1e-05, True
330, 1e-05, True
340, 1e-05, True
350, 1e-05, True
360, 1e-05, True
370, 1e-05, True
380, 1e-05, True
390, 1e-05, True
400, 1e-05, True
410, 0.003762, False
420, 0.009953, False
430, 0.0165, False
440, 0.03046, False
450, 0.05121, False
460, 0.0823, False
470, 0.1248, False
480, 0.1794, False
490, 0.2659, False
500, 0.3449, False
510, 0.3761, False
520, 0.3701, False
530, 0.3578, False
540, 0.5335, False
550, 0.5462, False
560, 0.4795, False
570, 0.1834, False
580, 0.08299, False
590, 0.05203, False
600, 0.1122, False
610, 0.1127, False
620, 0.09318, False
630, 0.06941, False
640, 0.05888, False
650, 0.05005, False
660, 0.04456, False
670, 0.04374, False
680, 0.04445, False
690, 0.03929, False
700, 0.04328, False
710, 0.04748, False
720, 0.05215, False
730, 0.05249, False
740, 0.02429, False
750, 0.02797, False
760, 0.05401, False
770, 0.07056, False
780, 0.07483, False
790, 0.06097, False
800, 0.03835, False
810, 0.02828, False
820, 0.07119, False
830, 0.09166, False
840, 0.1038, False
850, 0.1097, False
860, 0.1057, False
870, 0.0977, False
880, 0.09302, False
890, 0.1124, False
900, 0.1301, False
910, 0.1449, False
920, 0.156, False
930, 0.1658, False
940, 0.1757, False
950, 0.1848, False
960, 0.1948, False
970, 0.2037, False
980, 0.2149, False
990, 0.2249, False
1000, 0.2371, False
1010, 0.248, False
1020, 0.2598, False
1030, 0.2716, False
1040, 0.2827, False
1050, 0.295, False
1060, 0.3073, False
1070, 0.3189, False
1080, 0.3307, False
1090, 0.342, False
1100, 0.3535, False
1110, 0.365, False
1120, 0.3779, False
1130, 0.3891, False
1140, 0.4021, False
1150, 0.4136, False
1160, 0.4259, False
1170, 0.4384, False
1180, 0.4488, False
1190, 0.4617, False
1200, 0.4725, False
1250, 0.5288, False
1300, 0.5811, False
1350, 0.628, False
1400, 0.6701, False
1450, 0.7065, False
1500, 0.7348, False
1550, 0.7519, False
1600, 0.7756, False
1650, 0.8104, False
1700, 0.8315, False
1750, 0.853, False
1800, 0.8725, False
1850, 0.8867, False
1900, 0.8979, False
1950, 0.9084, False
2000, 0.9168, False
2050, 0.9254, False
2100, 0.9295, False
2150, 0.9326, False
2200, 0.9303, False
2250, 0.9292, False
2300, 0.9054, False
2350, 0.8359, False
2400, 0.804, False
2450, 0.8206, False
2500, 0.8337, False
2550, 0.8554, False
2600, 0.8778, False
2650, 0.8986, False
2700, 0.8943, False
2750, 0.6253, False
2800, 0.4937, False
2850, 0.5009, False
2900, 0.5203, False
2950, 0.539, False
3000, 0.5543, False
3050, 0.5634, False
3100, 0.5656, False
3150, 0.562, False
3200, 0.5546, False
3250, 0.545, False
3300, 0.5346, False
3350, 0.524, False
3400, 0.5139, False
3450, 0.5054, False
3500, 0.5, False
3550, 0.499, False
3600, 0.5022, False
3650, 0.5062, False
3700, 0.5118, False
3750, 0.5188, False
3800, 0.5291, False
3850, 0.5408, False
3900, 0.5474, False
3950, 0.5475, False
4000, 0.5411, False
4050, 0.5286, False
4100, 0.5098, False
4150, 0.4845, False
4200, 0.453, False
4250, 0.4152, False
4300, 0.3734, False
4350, 0.3278, False
4400, 0.2778, False
4450, 0.2258, False
4500, 0.1749, False
4550, 0.1294, False
4600, 0.09202, False
4650, 0.06337, False
4700, 0.04275, False
4750, 0.0292, False
4800, 0.02065, False
4850, 0.01526, False
4900, 0.01114, False
4950, 0.00739, False
5000, 0.004413, False
5050, 0.002345, False
5100, 0.001315, False
5150, 0.000792, False

File: schott_filters/spectra/detailed/S8809.csv
"Wavelength /nm", "Transmittance", "Is upper bound"
200, 1e-05, True
210, 1e-05, True
220, 1e-05, True
230, 1e-05, True
240, 1e-05, True
250, 1e-05, True
260, 1e-05, True
270, 1e-05, True
280, 1e-05, True
290, 1e-05, True
300, 1e-05, True
310, 1e-05, True
320, 1e-05, True
330, 1e-05, True
340, 1e-05, True
350, 1e-05, True
360, 1e-05, True
370, 0.002355, False
380, 0.01874, False
390, 0.06302, False
400, 0.1283, False
410, 0.1895, False
420, 0.2062, False
430, 0.1849, False
440, 0.212, False
450, 0.2043, False
460, 0.1831, False
470, 0.1702, False
480, 0.1699, False
490, 0.2016, False
500, 0.1892, False
510, 0.147, False
520, 0.1503, False
530, 0.09059, False
540, 0.2057, False
550, 0.2561, False
560, 0.2571, False
570, 0.04613, False
580, 0.01691, False
590, 0.01121, False
600, 0.1025, False
610, 0.1928, False
620, 0.2458, False
630, 0.228, False
640, 0.2216, False
650, 0.2103, False
660, 0.1988, False
670, 0.1818, False
680, 0.1619, False
690, 0.1566, False
700, 0.1669, False
710, 0.1651, False
720, 0.1594, False
730, 0.1295, False
740, 0.02216, False
750, 0.02719, False
760, 0.08913, False
770, 0.1371, False
780, 0.1396, False
790, 0.08357, False
800, 0.03197, False
810, 0.01562, False
820, 0.09677, False
830, 0.1552, False
840, 0.1911, False
850, 0.203, False
860, 0.1797, False
870, 0.1442, False
880, 0.1193, False
890, 0.1714, False
900, 0.219, False
910, 0.2503, False
920, 0.269, False
930, 0.2877, False
940, 0.3005, False
950, 0.3134, False
960, 0.3256, False
970, 0.3377, False
980, 0.3497, False
990, 0.361, False
1000, 0.3748, False
1010, 0.387, False
1020, 0.3999, False
1030, 0.4119, False
1040, 0.4244, False
1050, 0.4365, False
1060, 0.4478, False
1070, 0.4601, False
1080, 0.4717, False
1090, 0.4848, False
1100, 0.4965, False
1110, 0.5084, False
1120, 0.52, False
1130, 0.5308, False
1140, 0.5419, False
1150, 0.5532, False
1160, 0.5639, False
1170, 0.575, False
1180, 0.584, False
1190, 0.5946, False
1200, 0.6036, False
1250, 0.6515, False
1300, 0.6941, False
1350, 0.7265, False
1400, 0.7539, False
1450, 0.7724, False
1500, 0.7855, False
1550, 0.8051, False
1600, 0.8025, False
1650, 0.8468, False
1700, 0.8651, False
1750, 0.8836, False
1800, 0.8956, False
1850, 0.8965, False
1900, 0.8993, False
1950, 0.9102, False
2000, 0.9235, False
2050, 0.9337, False
2100, 0.9408, False
2150, 0.941, False
2200, 0.9327, False
2250, 0.918, False
2300, 0.859, False
2350, 0.72, False
2400, 0.6736, False
2450, 0.705, False
2500, 0.7315, False
2550, None, False
2600, None, False
2650, None, False
2700, None, False
2750, None, False
2800, None, False
2850, None, False
2900, None, False
2950, None, False
3000, None, False
3050, None, False
3100, None, False
3150, None, False
3200, None, False
3250, None, False
3300, None, False
3350, None, False
3400, None, False
3450, None, False
3500, None, False
3550, None, False
3600, None, False
3650, None, False
3700, None, False
3750, None, False
3800, None, False
3850, None, False
3900, None, False
3950, None, False
4000, None, False
4050, None, False
4100, None, False
4150, None, False
4200, None, False
4250, None, False
4300, None, False
4350, None, False
4400, None, False
4450, None, False
4500, None, False
4550, None, False
4600, None, False
4650, None, False
4700, None, False
4750, None, False
4800, None, False
4850, None, False
4900, None, False
4950, None, False
5000, None, False
5050, None, False
5100, None, False
5150, None, False

File: schott_filters/spectra/detailed/UG5.csv
"Wavelength /nm", "Transmittance", "Is upper bound"
200, 1e-05, True
210, 2.234e-05, False
220, 0.069, False
230, 0.45, False
240, 0.718, False
250, 0.826, False
260, 0.879, False
270, 0.912, False
280, 0.939, False
290, 0.952, False
300, 0.96, False
310, 0.9656, False
320, 0.9757, False
330, 0.9802, False
340, 0.9816, False
350, 0.9809, False
360, 0.9761, False
370, 0.96, False
380, 0.912, False
390, 0.787, False
400, 0.57, False
410, 0.36, False
420, 0.236, False
430, 0.178, False
440, 0.168, False
450, 0.178, False
460, 0.183, False
470, 0.166, False
480, 0.147, False
490, 0.126, False
500, 0.095, False
510, 0.07, False
520, 0.046, False
530, 0.033, False
540, 0.03041, False
550, 0.03015, False
560, 0.022, False
570, 0.01136, False
580, 0.00781, False
590, 0.00902, False
600, 0.01203, False
610, 0.01514, False
620, 0.01703, False
630, 0.02304, False
640, 0.044, False
650, 0.101, False
660, 0.227, False
670, 0.414, False
680, 0.595, False
690, 0.727, False
700, 0.799, False
710, 0.829, False
720, 0.832, False
730, 0.818, False
740, 0.795, False
750, 0.769, False
760, 0.743, False
770, 0.719, False
780, 0.698, False
790, 0.6789, False
800, 0.665, False
810, 0.655, False
820, 0.6476, False
830, 0.6436, False
840, 0.642, False
850, 0.6443, False
860, 0.6463, False
870, 0.6476, False
880, 0.6487, False
890, 0.6518, False
900, 0.6543, False
910, 0.6606, False
920, 0.6628, False
930, 0.6694, False
940, 0.6745, False
950, 0.6826, False
960, 0.6876, False
970, 0.6962, False
980, 0.703, False
990, 0.7112, False
1000, 0.7164, False
1010, 0.7232, False
1020, 0.7278, False
1030, 0.7317, False
1040, 0.7338, False
1050, 0.7344, False
1060, 0.7347, False
1070, 0.7305, False
1080, 0.7267, False
1090, 0.7194, False
1100, 0.7118, False
1110, 0.6962, False
1120, 0.6834, False
1130, 0.6725, False
1140, 0.6615, False
1150, 0.6444, False
1160, 0.6248, False
1170, 0.6122, False
1180, 0.5947, False
1190, 0.5762, False
1200, 0.56, False
1250, 0.4893, False
1300, 0.4429, False
1350, 0.4351, False
1400, 0.44, False
1450, 0.4374, False
1500, 0.4343, False
1550, 0.4374, False
1600, 0.4555, False
1650, 0.4767, False
1700, 0.49, False
1750, 0.4979, False
1800, 0.5, False
1850, 0.5128, False
1900, 0.5293, False
1950, 0.5529, False
2000, 0.57, False
2050, 0.5874, False
2100, 0.6, False
2150, 0.6094, False
2200, 0.6039, False
2250, 0.5992, False
2300, 0.5961, False
2350, 0.6, False
2400, 0.6, False
2450, 0.5969, False
2500, 0.5835, False
2550, 0.5246, False
2600, 0.501, False
2650, 0.4806, False
2700, 0.4461, False
2750, 0.3534, False
2800, 0.12, False
2850, 0.03622, False
2900, 0.01396, False
2950, 0.007228, False
3000, 0.003784, False
3050, 0.002037, False
3100, 0.001169, False
3150, 0.000743, False
3200, 0.0004775, False
3250, 0.0003236, False
3300, 0.0002296, False
3350, 0.000191, False
3400, 0.0001758, False
3450, 0.0001758, False
3500, 0.000191, False
3550, 0.0002133, False
3600, 0.0002547, False
3650, 0.0003, False
3700, 0.0003581, False
3750, 0.0004036, False
3800, 0.000413, False
3850, 0.0003873, False
3900, 0.0003451, False
3950, 0.000278, False
4000, 0.0002, False
4050, 0.0001271, False
4100, 8.166e-05, False
4150, 5.902e-05, False
4200, 5.093e-05, False
4250, 5.433e-05, False
4300, 7e-05, False
4350, 0.0001009, False
4400, 0.0001371, False
4450, 0.0001726, False
4500, 0.0002113, False
4550, 0.000257, False
4600, 0.0003, False
4650, 0.0003516, False
4700, 0.0004, False
4750, 0.0004315, False
4800, 0.0004688, False
4850, 0.0004909, False
4900, 0.0005, False
4950, 0.0005, False
5000, 0.0004955, False
5050, 0.0004645, False
5100, 0.0004, False
5150, 0.0002742, False
