Repository: lucas-wilkins/schott-filters

schott-filters
==============

Grab the Schott filter datasheets from the Schott website and parse into a useful form.

Data files
----------

The following files are created by interpreting the published datasheets 

* `data_with_small_values.csv` Data with the 1e-5 entered when only the upper bound specified
* `simple_data.csv` Data where only exactly reported numbers are given
* `detailed/*` Individual data, with three columns, the last saying whether the value was specified as a bound.
* `reference_thicknesses.csv` Thickness of glass for which it is measured


When transmittance is low, the datasheets report `< 1,000E-5`, the way this is dealt with
affects the files here. The wavelengths are always the same, but sometimes the data is 
not present for all of them.

Code
----

The code to scrape the website is included, but not the downloaded files themselves.

Workflow
--------

pip install everything in `requirements.txt`

There is a sequence of scripts to rebuild the data (run from the repo root)...

 1) `download_landing` - download the landing page
 2) `pull_json` - grabs the JSON object containing all the links for the landing page
 3) `compile_downloads` - turns the JSON data into a list of downloads
 4) `download_datasheets` - downloads the datasheets in .pdf form
 5) `extract_text` - gets the text from the .pdfs
 6) `parse_text` - parses the text and extracts the data, and
    `reference_thicknesses` - generates a file with the thicknesses of the samples

Other useful things

 * `load_spectra` has a method to load in spectra as a dict of dataclasses
 * `file_data` contains a list (also called `file_data`) that contains name, pdf file, and url

File: schott_filters/spectra/data_with_small_values.csv (part 1 of 5)
"Wavelength","BG18",      "BG25",      "BG3",       "BG36",      "BG38",      "BG39",      "BG40",      "BG42",      "BG47",      "BG55",      "BG59",      "BG60",      "BG60HT",    "BG61",      "BG62",      "BG62HT",    "BG63",      "BG64",      "BG66",      "BG66HS",    "BG67",      "BG67HT",    "BG7",       "GG395",     "GG400",     "GG420",     "GG435",     "GG455",     "GG475",     "GG495",     "KG1",       "KG2",       "KG3",       "KG5",       "N-WG205",   "N-WG280",   "N-WG295",   "N-WG305",   "N-WG320",   "N-WG360",   "NG1",       "NG11",      "NG3",       "NG4",       "NG5",       "NG9",       "OG515",     "OG530",     "OG550",     "OG570",     "OG590",     "RG1000",    "RG610",     "RG630",     "RG645",     "RG665",     "RG695",     "RG715",     "RG780",     "RG830",     "RG850",     "RG9",       "RG905",     "S7000",     "S7005",     "S7010N",    "S8008G",    "S8022",     "S8023",     "S8612",     "S8802",     "S8806A",    "S8808",     "S8809",     "S8851",     "UG1",       "UG11",      "UG2A",      "UG5",       "VG20",      "VG9"
200,         1e-05,       1e-05,       1e-05,       1e-05,       1e-05,       1e-05,       1e-05,       1e-05,       1e-05,       1e-05,       1e-05,       1e-05,       1e-05,       1e-05,       1e-05,       1e-05,       1e-05,       1e-05,       1e-05,       1e-05,       1e-05,       1e-05,       1e-05,       1e-05,       1e-05,       1e-05,       1e-05,       1e-05,       1e-05,       1e-05,       1e-05,       1e-05,       1e-05,       1e-05,       0.55,        1e-05,       1e-05,       1e-05,       1e-05,       1e-05,       1e-05,       1e-05,       1e-05,       1e-05,       1e-05,       1e-05,       1e-05,       1e-05,       1e-05,       1e-05,       1e-05,       1e-05,       1e-05,       1e-05,       1e-05,       1e-05,       1e-05,       1e-05,       1e-05,       1e-05,       1e-05,       1e-05,       1e-05,       1e-05,       1e-05,       1e-05,       1e-05,       1e-05,       1e-05,       1e-05,       1e-05,       1e-05,       1e-05,       1e-05,       1e-05,       1e-05,       1e-05,       1e-05,       1e-05,       1e-05,       1e-05
210,         1e-05,       1e-05,       1e-05,       1e-05,       1e-05,       1e-05,       1e-05,       1e-05,       1e-05,       1e-05,       1e-05,       1e-05,       1e-05,       1e-05,       1e-05,       1e-05,       1e-05,       1e-05,       1e-05,       1e-05,       1e-05,       1e-05,       1e-05,       1e-05,       1e-05,       1e-05,       1e-05,       1e-05,       1e-05,       1e-05,       1e-05,       1e-05,       1e-05,       1e-05,       0.64,        1e-05,       1e-05,       1e-05,       1e-05,       1e-05,       1e-05,       1e-05,       1e-05,       1e-05,       1e-05,       1e-05,       1e-05,       1e-05,       1e-05,       1e-05,       1e-05,       1e-05,       1e-05,       1e-05,       1e-05,       1e-05,       1e-05,       1e-05,       1e-05,       1e-05,       1e-05,       1e-05,       1e-05,       1e-05,       1e-05,       1e-05,       1e-05,       1e-05,       1e-05,       1e-05,       1e-05,       1e-05,       1e-05,       1e-05,       1e-05,       1e-05,       1e-05,       1e-05,       2.234e-05,   1e-05,       1e-05
220,         1e-05,       1e-05,       1e-05,       1e-05,       1e-05,       1e-05,       1e-05,       1e-05,       1e-05,       1e-05,       1e-05,       1e-05,       1e-05,       1e-05,       1e-05,       1e-05,       1e-05,       1e-05,       1e-05,       1e-05,       1e-05,       1e-05,       1e-05,       1e-05,       1e-05,       1e-05,       1e-05,       1e-05,       1e-05,       1e-05,       1e-05,       1e-05,       1e-05,       1e-05,       0.75,        1e-05,       1e-05,       1e-05,       1e-05,       1e-05,       1e-05,       1e-05,       1e-05,       1e-05,       1e-05,       1e-05,       1e-05,       1e-05,       1e-05,       1e-05,       1e-05,       1e-05,       1e-05,       1e-05,       1e-05,       1e-05,       1e-05,       1e-05,       1e-05,       1e-05,       1e-05,       1e-05,       1e-05,       1e-05,       1e-05,       1e-05,       1e-05,       1e-05,       1e-05,       1e-05,       1e-05,       1e-05,       1e-05,       1e-05,       1e-05,       1e-05,       1e-05,       1e-05,       0.069,       1e-05,       1e-05
230,         1e-05,       1e-05,       0.0006761,   1e-05,       1e-05,       1e-05,       1e-05,       1e-05,       1e-05,       1e-05,       1e-05,       1e-05,       1e-05,       1e-05,       1e-05,       1e-05,       1e-05,       1e-05,       1e-05,       1e-05,       1e-05,       1e-05,       1e-05,       1e-05,       1e-05,       1e-05,       1e-05,       1e-05,       1e-05,       1e-05,       1e-05,       1e-05,       1e-05,       1e-05,       0.84,        1e-05,       1e-05,       1e-05,       1e-05,       1e-05,       1e-05,       1e-05,       1e-05,       1e-05,       1e-05,       1e-05,       1e-05,       1e-05,       1e-05,       1e-05,       1e-05,       1e-05,       1e-05,       1e-05,       1e-05,       1e-05,       1e-05,       1e-05,       1e-05,       1e-05,       1e-05,       1e-05,       1e-05,       1e-05,       1e-05,       1e-05,       1e-05,       1e-05,       1e-05,       1e-05,       1e-05,       1e-05,       1e-05,       1e-05,       1e-05,       1e-05,       1e-05,       1e-05,       0.45,        1e-05,       1e-05
240,         1e-05,       1e-05,       0.01924,     1e-05,       1e-05,       1e-05,       1e-05,       1e-05,       1e-05,       1e-05,       1e-05,       1e-05,       1e-05,       1e-05,       1e-05,       1e-05,       1e-05,       1e-05,       1e-05,       1e-05,       1e-05,       1e-05,       1e-05,       1e-05,       1e-05,       1e-05,       1e-05,       1e-05,       1e-05,       1e-05,       1e-05,       1e-05,       1e-05,       1e-05,       0.9,         1e-05,       1e-05,       1e-05,       1e-05,       1e-05,       1e-05,       1e-05,       1e-05,       1e-05,       1e-05,       1e-05,       1e-05,       1e-05,       1e-05,       1e-05,       1e-05,       1e-05,       1e-05,       1e-05,       1e-05,       1e-05,       1e-05,       1e-05,       1e-05,       1e-05,       1e-05,       1e-05,       1e-05,       1e-05,       1e-05,       1e-05,       1e-05,       1e-05,       1e-05,       1e-05,       1e-05,       1e-05,       1e-05,       1e-05,       1e-05,       1e-05,       0.0006067,   1e-05,       0.718,       1e-05,       1e-05
250,         1e-05,       1e-05,       0.169,       0.0001297,   1e-05,       1e-05,       1e-05,       1e-05,       1e-05,       1e-05,       1e-05,       1e-05,       1e-05,       1e-05,       1e-05,       1e-05,       1e-05,       1e-05,       1e-05,       1e-05,       1e-05,       1e-05,       1e-05,       1e-05,       1e-05,       1e-05,       1e-05,       1e-05,       1e-05,       1e-05,       1e-05,       1e-05,       1e-05,       1e-05,       0.95,        0.0066,      1e-05,       1e-05,       1e-05,       1e-05,       1e-05,       1e-05,       1e-05,       1e-05,       1e-05,       1e-05,       1e-05,       1e-05,       1e-05,       1e-05,       1e-05,       1e-05,       1e-05,       1e-05,       1e-05,       1e-05,       1e-05,       1e-05,       1e-05,       1e-05,       1e-05,       1e-05,       1e-05,       1e-05,       1e-05,       1e-05,       1e-05,       1e-05,       1e-05,       1e-05,       1e-05,       1e-05,       1e-05,       1e-05,       1e-05,       1e-05,       0.0561,      1e-05,       0.826,       1e-05,       1e-05
260,         1e-05,       1e-05,       0.4698,      0.01734,     1e-05,       1e-05,       1e-05,       1e-05,       1e-05,       1e-05,       1e-05,       1e-05,       1e-05,       1e-05,       1e-05,       1e-05,       1e-05,       1e-05,       1e-05,       1e-05,       1e-05,       1e-05,       1e-05,       1e-05,       1e-05,       1e-05,       1e-05,       1e-05,       1e-05,       1e-05,       3.483e-05,   0.001,       1e-05,       1e-05,       0.97,        0.086,       1e-05,       1e-05,       1e-05,       1e-05,       1e-05,       1e-05,       1e-05,       1e-05,       1e-05,       1e-05,       1e-05,       1e-05,       1e-05,       1e-05,       1e-05,       1e-05,       1e-05,       1e-05,       1e-05,       1e-05,       1e-05,       1e-05,       1e-05,       1e-05,       1e-05,       1e-05,       1e-05,       1e-05,       1e-05,       1e-05,       1e-05,       1e-05,       1e-05,       1e-05,       1e-05,       1e-05,       1e-05,       1e-05,       1e-05,       1e-05,       0.276,       1e-05,       0.879,       1e-05,       1e-05
270,         1e-05,       1e-05,       0.6903,      0.0422,      1e-05,       1e-05,       1e-05,       1e-05,       1e-05,       1e-05,       1e-05,       1e-05,       1e-05,       1e-05,       1e-05,       1e-05,       1e-05,       1e-05,       1e-05,       1e-05,       1e-05,       1e-05,       1e-05,       1e-05,       1e-05,       1e-05,       1e-05,       1e-05,       1e-05,       1e-05,       0.002,       0.02,        0.001919,    1e-05,       0.98,        0.27,        0.0016,      1e-05,       1e-05,       1e-05,       1e-05,       1e-05,       1e-05,       1e-05,       1e-05,       1e-05,       1e-05,       1e-05,       1e-05,       1e-05,       1e-05,       1e-05,       1e-05,       1e-05,       1e-05,       1e-05,       1e-05,       1e-05,       1e-05,       1e-05,       1e-05,       1e-05,       1e-05,       0.00025,     1e-05,       1e-05,       1e-05,       1e-05,       1e-05,       1e-05,       1e-05,       1e-05,       1e-05,       1e-05,       1e-05,       1e-05,       0.521,       1e-05,       0.912,       1e-05,       1e-05
280,         1e-05,       1e-05,       0.8188,      0.05797,     1e-05,       1e-05,       1e-05,       1e-05,       1e-05,       1e-05,       1e-05,       1e-05,       1e-05,       1e-05,       1e-05,       1e-05,       1e-05,       1e-05,       1e-05,       1e-05,       1e-05,       1e-05,       1e-05,       1e-05,       1e-05,       1e-05,       1e-05,       1e-05,       1e-05,       1e-05,       0.01701,     0.088,       0.02114,     2.793e-05,   0.99,        0.51,        0.064,       0.001,       1e-05,       1e-05,       1e-05,       1e-05,       1e-05,       1e-05,       1e-05,       1e-05,       1e-05,       1e-05,       1e-05,       1e-05,       1e-05,       1e-05,       1e-05,       1e-05,       1e-05,       1e-05,       1e-05,       1e-05,       1e-05,       1e-05,       1e-05,       1e-05,       1e-05,       0.0038,      1e-05,       1e-05,       1e-05,       1e-05,       1e-05,       1e-05,       1e-05,       1e-05,       1e-05,       1e-05,       1e-05,       0.002377,    0.712,       1e-05,       0.939,       1e-05,       1e-05
290,         1e-05,       8.492e-05,   0.8972,      0.06801,     1e-05,       1e-05,       1e-05,       1e-05,       1e-05,       1e-05,       1e-05,       1e-05,       1e-05,       1e-05,       1e-05,       1e-05,       1e-05,       1e-05,       1e-05,       1e-05,       1e-05,       1e-05,       1e-05,       1e-05,       1e-05,       1e-05,       1e-05,       1e-05,       1e-05,       1e-05,       0.073,       0.245,       0.08698,     0.00188,     0.99,        0.72,        0.33,        0.062,       1e-05,       1e-05,       1e-05,       1e-05,       1e-05,       1e-05,       1e-05,       1e-05,       1e-05,       1e-05,       1e-05,       1e-05,       1e-05,       1e-05,       1e-05,       1e-05,       1e-05,       1e-05,       1e-05,       1e-05,       1e-05,       1e-05,       1e-05,       1e-05,       1e-05,       0.015,       1e-05,       1e-05,       1e-05,       1e-05,       1e-05,       1e-05,       1e-05,       1e-05,       1e-05,       1e-05,       0.00074,     0.03691,     0.825,       0.000182,    0.952,       1e-05,       1e-05
300,         1e-05,       0.014,       0.9457,      0.08428,     0.0006457,   1e-05,       1e-05,       1e-05,       1e-05,       1.878e-05,   1e-05,       1e-05,       1e-05,       1e-05,       1e-05,       1e-05,       1e-05,       0.002982,    1e-05,       1e-05,       1e-05,       1e-05,       1e-05,       1e-05,       1e-05,       1e-05,       1e-05,       1e-05,       1e-05,       1e-05,       0.21,        0.444,       0.2288,      0.022,       0.99,        0.86,        0.64,        0.34,        0.0096,      1e-05,       1e-05,       1e-05,       1e-05,       1e-05,       1e-05,       1e-05,       1e-05,       1e-05,       1e-05,       1e-05,       1e-05,       1e-05,       1e-05,       1e-05,       1e-05,       1e-05,       1e-05,       1e-05,       1e-05,       1e-05,       1e-05,       1e-05,       1e-05,       0.022,       1e-05,       1e-05,       1e-05,       1e-05,       1e-05,       0.0012,      1e-05,       0.011,       1e-05,       1e-05,       0.064,       0.1551,      0.88,        0.01967,     0.96,        1e-05,       1e-05
310,         0.0005636,   0.1439,      0.97,        0.1446,      0.114,       0.0002473,   0.026,       0.001094,    1e-05,       0.006724,    1e-05,       1e-05,       1e-05,       1e-05,       1e-05,       1e-05,       0.002433,    0.07223,     1e-05,       1e-05,       1e-05,       1e-05,       1e-05,       1e-05,       1e-05,       1e-05,       1e-05,       1e-05,       1e-05,       1e-05,       0.4189,      0.6372,      0.4257,      0.1138,      0.99,        0.93,        0.84,        0.66,        0.16,        1e-05,       1e-05,       5.1e-05,     1e-05,       1e-05,       1e-05,       1e-05,       1e-05,       1e-05,       1e-05,       1e-05,       1e-05,       1e-05,       1e-05,       1e-05,       1e-05,       1e-05,       1e-05,       1e-05,       1e-05,       1e-05,       1e-05,       1e-05,       1e-05,       0.021,       1e-05,       1e-05,       1e-05,       1e-05,       1e-05,       0.07,        1e-05,       0.12,        1e-05,       1e-05,       0.31,        0.335,       0.907,       0.1622,      0.9656,      1e-05,       1e-05
320,         0.033,       0.408,       0.9798,      0.2223,      0.487,       0.04316,     0.356,       0.04416,     1e-05,       0.09213,     1e-05,       7.831e-05,   7.415e-05,   0.0008279,   1.091e-05,   1.339e-05,   0.07008,     0.3138,      1e-05,       1e-05,       1e-05,       1e-05,       0.0004675,   1e-05,       1e-05,       1e-05,       1e-05,       1e-05,       1e-05,       1e-05,       0.6222,      0.769,       0.6184,      0.295,       0.9953,      0.9626,      0.9279,      0.8507,      0.5066,      1e-05,       1e-05,       0.006622,    1e-05,       1e-05,       0.0007413,   1e-05,       1e-05,       1e-05,       1e-05,       1e-05,       1e-05,       1e-05,       1e-05,       1e-05,       1e-05,       1e-05,       1e-05,       1e-05,       1e-05,       1e-05,       1e-05,       1e-05,       1e-05,       0.03831,     1e-05,       1e-05,       1e-05,       1e-05,       1e-05,       0.3262,      1e-05,       0.286,       1e-05,       1e-05,       0.5353,      0.5189,      0.92,        0.4089,      0.9757,      1e-05,       1e-05
330,         0.156,       0.655,       0.9859,      0.1781,      0.718,       0.2547,      0.686,       0.1931,      0.003175,    0.265,       1e-05,       0.0136,      0.01574,     0.03776,     0.005414,    0.00593,     0.3265,      0.6101,      0.001069,    0.0009746,   0.0001702,   4.871e-05,   0.01289,     1e-05,       1e-05,       1e-05,       1e-05,       1e-05,       1e-05,       1e-05,       0.769,       0.8522,      0.7634,      0.516,       0.9968,      0.9766,      0.963,       0.9332,      0.77,        1e-05,       1e-05,       0.07396,     1e-05,       0.0001991,   0.016,       1e-05,       1e-05,       1e-05,       1e-05,       1e-05,       1e-05,       1e-05,       1e-05,       1e-05,       1e-05,       1e-05,       1e-05,       1e-05,       1e-05,       1e-05,       1e-05,       1e-05,       1e-05,       0.1542,      1e-05,       1e-05,       1e-05,       1e-05,       1e-05,       0.5836,      1e-05,       0.1121,      1e-05,       1e-05,       0.6291,      0.6591,      0.926,       0.6267,      0.9802,      4.871e-05,   1e-05
340,         0.305,       0.805,       0.9857,      0.3601,      0.829,       0.4905,      0.832,       0.3537,      0.05681,     0.4212,      0.001027,    0.1301,      0.1447,      0.2218,      0.07963,     0.09512,     0.6188,      0.8116,      0.03817,     0.03686,     0.013,       0.007922,    0.06592,     1e-05,       1e-05,       1e-05,       1e-05,       1e-05,       1e-05,       1e-05,       0.85,        0.902,       0.8445,      0.684,       0.9981,      0.9849,      0.9787,      0.9668,      0.9013,      0.0001057,   1e-05,       0.2387,      3.855e-05,   0.006039,    0.086,       1e-05,       1e-05,       1e-05,       1e-05,       1e-05,       1e-05,       1e-05,       1e-05,       1e-05,       1e-05,       1e-05,       1e-05,       1e-05,       1e-05,       1e-05,       1e-05,       1e-05,       1e-05,       0.4615,      0.001598,    0.001751,    1e-05,       1e-05,       1e-05,       0.7324,      1e-05,       0.3242,      1e-05,       1e-05,       0.663,       0.7508,      0.921,       0.7641,      0.9816,      0.007922,    1e-05
350,         0.416,       0.887,       0.9856,      0.02978,     0.8813,      0.6442,      0.894,       0.4717,      0.2113,      0.5277,      0.02251,     0.3524,      0.3866,      0.4867,      0.2609,      0.3042,      0.8085,      0.9134,      0.1903,      0.1848,      0.09108,     0.07618,     0.16,        1e-05,       1e-05,       1e-05,       1e-05,       1e-05,       1e-05,       1e-05,       0.904,       0.931,       0.8948,      0.795,       0.9987,      0.9894,      0.9859,      0.98,        0.9533,      0.06888,     1e-05,       0.4241,      0.00104,     0.0339,      0.205,       6.412e-05,   1e-05,       1e-05,       1e-05,       1e-05,       1e-05,       1e-05,       1e-05,       1e-05,       1e-05,       1e-05,       1e-05,       1e-05,       1e-05,       1e-05,       1e-05,       1e-05,       1e-05,       0.7547,      0.09824,     0.1027,      1e-05,       1e-05,       0.0005305,   0.8052,      1e-05,       0.001408,    1e-05,       1e-05,       0.5002,      0.8072,      0.906,       0.8415,      0.9809,      0.07618,     1e-05
360,         0.497,       0.928,       0.9865,      0.06104,     0.9077,      0.7297,      0.923,       0.5508,      0.3848,      0.598,       0.09632,     0.5453,      0.5939,      0.6867,      0.4385,      0.5087,      0.902,       0.9618,      0.3932,      0.375,       0.2195,      0.2203,      0.26,        1e-05,       1e-05,       1e-05,       1e-05,       1e-05,       1e-05,       1e-05,       0.934,       0.9492,      0.9343,      0.869,       0.9996,      0.9916,      0.9893,      0.9857,      0.9728,      0.5004,      1e-05,       0.5667,      0.0059,      0.0888,      0.328,       0.0008472,   1e-05,       1e-05,       1e-05,       1e-05,       1e-05,       1e-05,       1e-05,       1e-05,       1e-05,       1e-05,       1e-05,       1e-05,       1e-05,       1e-05,       1e-05,       1e-05,       1e-05,       0.8962,      0.3675,      0.3035,      1e-05,       0.0005717,   0.01243,     0.8471,      0.002721,    0.005762,    1e-05,       1e-05,       0.06054,     0.8327,      0.866,       0.8747,      0.9761,      0.2203,      1e-05
370,         0.552,       0.948,       0.9829,      0.808,       0.9239,      0.7811,      0.938,       0.6085,      0.5139,      0.65,        0.1987,      0.6642,      0.7185,      0.8013,      0.5592,      0.642,       0.9441,      0.9818,      0.5584,      0.5257,      0.336,       0.3634,      0.349,       1e-05,       1e-05,       1e-05,       1e-05,       1e-05,       1e-05,       1e-05,       0.9456,      0.9593,      0.9455,      0.898,       0.9994,      0.9928,      0.9909,      0.9884,      0.9814,      0.8309,      1e-05,       0.629,       0.01704,     0.1391,      0.4012,      0.003404,    1e-05,       1e-05,       1e-05,       1e-05,       1e-05,       1e-05,       1e-05,       1e-05,       1e-05,       1e-05,       1e-05,       1e-05,       1e-05,       1e-05,       1e-05,       1e-05,       1e-05,       0.9511,      0.6496,      0.5979,      1e-05,       0.005212,    0.06439,     0.8719,      0.1147,      0.9007,      1.993e-05,   0.002355,    0.7091,      0.8124,      0.756,       0.867,       0.96,        0.3634,      1e-05
380,         0.603,       0.96,        0.9794,      0.8558,      0.9359,      0.8163,      0.947,       0.6549,      0.5989,      0.6932,      0.2886,      0.7356,      0.7901,      0.8579,      0.6359,      0.7214,      0.9639,      0.9899,      0.6617,      0.6234,      0.4226,      0.4698,      0.435,       1e-05,       1e-05,       1e-05,       1e-05,       1e-05,       1e-05,       1e-05,       0.9487,      0.9651,      0.9509,      0.909,       0.9995,      0.9936,      0.9919,      0.9899,      0.9859,      0.9328,      1e-05,       0.5968,      0.02199,     0.1439,      0.393,       0.005284,    1e-05,       1e-05,       1e-05,       1e-05,       1e-05,       1e-05,       1e-05,       1e-05,       1e-05,       1e-05,       1e-05,       1e-05,       1e-05,       1e-05,       1e-05,       1e-05,       1e-05,       0.9717,      0.8064,      0.7672,      1e-05,       0.01815,     0.1397,      0.8942,      0.1358,      0.9175,      0.001618,    0.01874,     0.7802,      0.706,       0.482,       0.7794,      0.912,       0.4698,      1e-05
390,         0.643,       0.965,       0.975,       0.9077,      0.946,       0.8436,      0.954,       0.6954,      0.6524,      0.7313,      0.3537,      0.7795,      0.8295,      0.89,        0.6861,      0.7694,      0.9748,      0.9935,      0.7246,      0.6849,      0.4878,      0.5425,      0.504,       0.1131,      0.00343,     1e-05,       1e-05,       1e-05,       1e-05,       1e-05,       0.9433,      0.9615,      0.9379,      0.8998,      0.9993,      0.9942,      0.9928,      0.9907,      0.9885,      0.9644,      1e-05,       0.7166,      0.04696,     0.225,       0.5,         0.01464,     1e-05,       1e-05,       1e-05,       1e-05,       1e-05,       1e-05,       1e-05,       1e-05,       1e-05,       1e-05,       1e-05,       1e-05,       1e-05,       1e-05,       1e-05,       1e-05,       1e-05,       0.981,       0.8817,      0.8431,      1e-05,       0.03992,     0.2098,      0.9098,      0.3197,      0.9571,      0.0199,      0.06302,     0.7899,      0.438,       0.12,        0.5154,      0.787,       0.5425,      1e-05
400,         0.682,       0.959,       0.9527,      0.9286,      0.953,       0.8658,      0.959,       0.7309,      0.6876,      0.7648,      0.3982,      0.8093,      0.8554,      0.9099,      0.7241,      0.8016,      0.9797,      0.995,       0.7656,      0.7276,      0.5392,      0.5941,      0.561,       0.7568,      0.4907,      7.048e-05,   1e-05,       1e-05,       1e-05,       1e-05,       0.933,       0.9549,      0.9217,      0.8774,      0.9994,      0.9946,      0.9934,      0.9914,      0.9899,      0.9739,      1e-05,       0.753,       0.06691,     0.2689,      0.5456,      0.02301,     1e-05,       1e-05,       1e-05,       1e-05,       1e-05,       1e-05,       1e-05,       1e-05,       1e-05,       1e-05,       1e-05,       1e-05,       1e-05,       1e-05,       1e-05,       1e-05,       1e-05,       0.9872,      0.6832,      0.408,       1e-05,       0.06468,     0.259,       0.9241,      0.4675,      0.9573,      0.07673,     0.1283,      0.3551,      0.1376,      0.003999,    0.1524,      0.57,        0.5941,      1e-05
410,         0.719,       0.944,       0.9169,      0.9496,      0.9587,      0.8849,      0.9638,      0.7626,      0.7108,      0.7945,      0.4273,      0.8314,      0.874,       0.9225,      0.7548,      0.8257,      0.9827,      0.9959,      0.7944,      0.76,        0.5833,      0.638,       0.614,       0.8785,      0.8588,      0.06112,     1e-05,       1e-05,       1e-05,       1e-05,       0.9251,      0.9482,      0.9079,      0.8619,      0.9997,      0.995,       0.9939,      0.992,       0.9906,      0.9792,      1e-05,       0.748,       0.07402,     0.275,       0.546,       0.02795,     1e-05,       1e-05,       1e-05,       1e-05,       1e-05,       1e-05,       1e-05,       1e-05,       1e-05,       1e-05,       1e-05,       1e-05,       1e-05,       1e-05,       1e-05,       1e-05,       1e-05,       0.9906,      0.8806,      0.7567,      0.003762,    0.096,       0.2881,      0.9351,      0.4563,      0.9681,      0.1583,      0.1895,      0.7061,      0.0165,      1.047e-05,   0.01277,     0.36,        0.638,       0.0007621
420,         0.751,       0.926,       0.8758,      0.9107,      0.9634,      0.9011,      0.9671,      0.7909,      0.7278,      0.8214,      0.448,       0.8515,      0.889,       0.932,       0.7817,      0.8456,      0.9849,      0.9962,      0.8179,      0.786,       0.6234,      0.6736,      0.657,       0.9102,      0.9082,      0.4792,      0.005714,    1e-05,       1e-05,       1e-05,       0.9205,      0.9423,      0.8992,      0.8497,      0.9999,      0.9954,      0.9942,      0.9924,      0.9911,      0.9834,      1e-05,       0.747,       0.08105,     0.2809,      0.5487,      0.03108,     1e-05,       1e-05,       1e-05,       1e-05,       1e-05,       1e-05,       1e-05,       1e-05,       1e-05,       1e-05,       1e-05,       1e-05,       1e-05,       1e-05,       1e-05,       1e-05,       1e-05,       0.9929,      0.9374,      0.8714,      0.009953,    0.1198,      0.3042,      0.9452,      0.3863,      0.8796,      0.2205,      0.2062,      0.2536,      0.0008618,   1e-05,       0.0003343,   0.236,       0.6736,      0.005715
430,         0.78,        0.897,       0.8192,      0.5033,      0.968,       0.9162,      0.9698,      0.8164,      0.7415,      0.8447,      0.4655,      0.8678,      0.9016,      0.9401,      0.8047,      0.8627,      0.9867,      0.9966,      0.8373,      0.8087,      0.6594,      0.7056,      0.695,       0.9252,      0.9259,      0.7703,      0.2404,      1e-05,       1e-05,       1e-05,       0.9222,      0.9388,      0.9037,      0.8505,      1.0,         0.9957,      0.9946,      0.9928,      0.9916,      0.9842,      1e-05,       0.754,       0.08703,     0.291,       0.5587,      0.03435,     1e-05,       1e-05,       1e-05,       1e-05,       1e-05,       1e-05,       1e-05,       1e-05,       1e-05,       1e-05,       1e-05,       1e-05,       1e-05,       1e-05,       1e-05,       1e-05,       6.155e-05,   0.9933,      0.9777,      0.9625,      0.0165,      0.1414,      0.3144,      0.9536,      0.2438,      0.3086,      0.2123,      0.1849,      0.8538,      3.463e-05,   1e-05,       1e-05,       0.178,       0.7056,      0.01963
440,         0.806,       0.861,       0.752,       0.2722,      0.9717,      0.9283,      0.9723,      0.8385,      0.7544,      0.8657,      0.4836,      0.8817,      0.9125,      0.9475,      0.8263,      0.8779,      0.9882,      0.997,       0.8553,      0.8292,      0.6935,      0.735,       0.728,       0.9348,      0.9365,      0.8551,      0.664,       0.009602,    1e-05,       1e-05,       0.9284,      0.9382,      0.9112,      0.8619,      1.0,         0.996,       0.9949,      0.9931,      0.992,       0.9847,      1e-05,       0.752,       0.095,       0.289,       0.5564,      0.03555,     1e-05,       1e-05,       1e-05,       1e-05,       1e-05,       1e-05,       1e-05,       1e-05,       1e-05,       1e-05,       1e-05,       1e-05,       1e-05,       1e-05,       1e-05,       1e-05,       0.0005118,   0.9946,      0.9756,      0.9508,      0.03046,     0.1629,      0.3249,      0.9614,      0.1778,      0.8369,      0.2705,      0.212,       0.7831,      1e-05,       1e-05,       1e-05,       0.168,       0.735,       0.05343
450,         0.83,        0.809,       0.6672,      0.2957,      0.9748,      0.9384,      0.9748,      0.859,       0.7696,      0.8842,      0.5076,      0.8959,      0.9226,      0.9542,      0.8455,      0.8919,      0.9896,      0.9973,      0.8702,      0.8471,      0.7239,      0.762,       0.754,       0.9427,      0.9448,      0.8849,      0.8424,      0.2603,      1e-05,       1e-05,       0.9309,      0.9393,      0.9159,      0.8651,      1.0,         0.9962,      0.9951,      0.9935,      0.9924,      0.986,       1e-05,       0.7559,      0.1019,      0.302,       0.569,       0.03872,     1e-05,       1e-05,       1e-05,       1e-05,       1e-05,       1e-05,       1e-05,       1e-05,       1e-05,       1e-05,       1e-05,       1e-05,       1e-05,       1e-05,       1e-05,       1e-05,       0.002924,    0.9947,      0.9821,      0.964,       0.05121,     0.1883,      0.343,       0.9668,      0.2059,      0.7247,      0.2731,      0.2043,      0.0005,      1e-05,       1e-05,       1e-05,       0.178,       0.762,       0.117
460,         0.853,       0.74,        0.5617,      0.356,       0.9772,      0.9475,      0.9771,      0.8769,      0.7876,      0.8999,      0.5386,      0.908,       0.9312,      0.9597,      0.862,       0.9036,      0.9907,      0.9976,      0.8835,      0.8626,      0.7523,      0.7861,      0.7755,      0.9495,      0.9518,      0.9032,      0.8986,      0.6726,      0.01043,     1e-05,       0.9274,      0.9416,      0.9109,      0.862,       1.0,         0.9965,      0.9955,      0.9937,      0.9928,      0.9873,      1.119e-05,   0.779,       0.111,       0.316,       0.5833,      0.04308,     1e-05,       1e-05,       1e-05,       1e-05,       1e-05,       1e-05,       1e-05,       1e-05,       1e-05,       1e-05,       1e-05,       1e-05,       1e-05,       1e-05,       1e-05,       1e-05,       0.01124,     0.9951,      0.9584,      0.9014,      0.0823,      0.2211,      0.3719,      0.9722,      0.2162,      0.3727,      0.2466,      0.1831,      0.03825,     1e-05,       1e-05,       1e-05,       0.183,       0.7861,      0.216
470,         0.872,       0.62,        0.4022,      0.2574,      0.9796,      0.9556,      0.9792,      0.8923,      0.8083,      0.9131,      0.5759,      0.915,       0.9365,      0.9638,      0.8761,      0.9121,      0.9915,      0.9977,      0.8947,      0.8758,      0.776,       0.8074,      0.7881,      0.9553,      0.9583,      0.9176,      0.923,       0.8568,      0.2606,      1e-05,       0.9315,      0.9461,      0.9167,      0.872,       1.0,         0.9967,      0.9957,      0.994,       0.9931,      0.988,       1.365e-05,   0.779,       0.113,       0.315,       0.5828,      0.04356,     1e-05,       1e-05,       1e-05,       1e-05,       1e-05,       1e-05,       1e-05,       1e-05,       1e-05,       1e-05,       1e-05,       1e-05,       1e-05,       1e-05,       1e-05,       1e-05,       0.02674,     0.9968,      0.9279,      0.8266,      0.1248,      0.262,       0.4097,      0.9764,      0.1852,      0.3203,      0.2368,      0.1702,      0.4309,      1e-05,       1e-05,       1e-05,       0.166,       0.8074,      0.325
480,         0.885,       0.457,       0.2258,      0.3513,      0.9816,      0.9626,      0.9809,      0.9053,      0.8314,      0.9246,      0.6225,      0.9214,      0.9417,      0.9663,      0.8878,      0.919,       0.9919,      0.9977,      0.9029,      0.8864,      0.797,       0.8244,      0.7936,      0.9606,      0.9636,      0.93,        0.9386,      0.9199,      0.7129,      0.002765,    0.9362,      0.9506,      0.925,       0.8787,      1.0,         0.997,       0.996,       0.9943,      0.9934,      0.9885,      1.434e-05,   0.777,       0.11,        0.3089,      0.577,       0.04231,     1e-05,       1e-05,       1e-05,       1e-05,       1e-05,       1e-05,       1e-05,       1e-05,       1e-05,       1e-05,       1e-05,       1e-05,       1e-05,       1e-05,       1e-05,       1e-05,       0.0413,      0.9978,      0.9607,      0.9043,      0.1794,      0.3155,      0.4614,      0.9801,      0.1795,      0.3882,      0.2381,      0.1699,      0.5707,      1e-05,       1e-05,       1e-05,       0.147,       0.8244,      0.429
490,         0.8991,      0.291,       0.09487,     0.7056,      0.983,       0.9666,      0.9819,      0.9158,      0.854,       0.9338,      0.674,       0.9303,      0.946,       0.967,       0.8965,      0.9251,      0.9919,      0.9977,      0.9085,      0.8933,      0.8128,      0.837,       0.788,       0.9658,      0.9686,      0.9409,      0.9506,      0.9464,      0.9022,      0.2183,      0.9408,      0.9542,      0.9288,      0.8841,      1.0,         0.9972,      0.9963,      0.9946,      0.9937,      0.9901,      1.409e-05,   0.775,       0.107,       0.302,       0.5715,      0.04069,     0.0009674,   1e-05,       1e-05,       1e-05,       1e-05,       1e-05,       1e-05,       1e-05,       1e-05,       1e-05,       1e-05,       1e-05,       1e-05,       1e-05,       1e-05,       1e-05,       0.04486,     0.9968,      0.9718,      0.9311,      0.2659,      0.3799,      0.5213,      0.981,       0.2862,      0.7984,      0.2901,      0.2016,      0.6053,      1e-05,       1e-05,       1e-05,       0.126,       0.837,       0.53
500,         0.9109,      0.183,       0.04007,     0.6084,      0.9836,      0.9701,      0.9821,      0.9234,      0.8712,      0.9399,      0.7226,      0.9319,      0.9452,      0.9656,      0.901,       0.9261,      0.9909,      0.9971,      0.9094,      0.895,       0.8231,      0.8425,      0.767,       0.9703,      0.9729,      0.95,        0.9596,      0.96,        0.9523,      0.7321,      0.9434,      0.9569,      0.9282,      0.8883,      1.0,         0.9974,      0.9966,      0.9949,      0.994,       0.9905,      1.34e-05,    0.772,       0.105,       0.298,       0.5677,      0.03959,     0.05093,     1e-05,       1e-05,       1e-05,       1e-05,       1e-05,       1e-05,       1e-05,       1e-05,       1e-05,       1e-05,       1e-05,       1e-05,       1e-05,       1e-05,       1e-05,       0.04144,     0.9965,      0.9874,      0.9713,      0.3449,      0.4483,      0.5796,      0.9812,      0.2896,      0.3756,      0.2658,      0.1892,      0.9223,      1e-05,       1e-05,       1e-05,       0.095,       0.8425,      0.613
510,         0.9159,      0.097,       0.01201,     0.1685,      0.9829,      0.9702,      0.9812,      0.9279,      0.8826,      0.9424,      0.7591,      0.9286,      0.9404,      0.9612,      0.8996,      0.9214,      0.9885,      0.9959,      0.9031,      0.8901,      0.8251,      0.8389,      0.73,        0.9738,      0.9769,      0.9578,      0.9667,      0.9681,      0.9691,      0.9185,      0.9402,      0.9564,      0.9265,      0.8854,      1.0,         0.9976,      0.9968,      0.9952,      0.9942,      0.9896,      1.317e-05,   0.773,       0.1043,      0.2962,      0.5667,      0.03908,     0.3219,      0.005189,    1e-05,       1e-05,       1e-05,       1e-05,       1e-05,       1e-05,       1e-05,       1e-05,       1e-05,       1e-05,       1e-05,       1e-05,       1e-05,       1e-05,       0.02703,     0.9972,      0.9967,      0.9947,      0.3761,      0.5049,      0.6186,      0.9794,      0.2193,      0.02712,     0.1906,      0.147,       0.8278,      1e-05,       1e-05,       1e-05,       0.07,        0.8389,      0.669
520,         0.915,       0.045,       0.002977,    0.1625,      0.9813,      0.9667,      0.979,       0.9267,      0.8828,      0.94,        0.7735,      0.9187,      0.9288,      0.9516,      0.8902,      0.9089,      0.9839,      0.9938,      0.8874,      0.8752,      0.8162,      0.8236,      0.679,       0.9768,      0.98,        0.9645,      0.9724,      0.9741,      0.9773,      0.9617,      0.9362,      0.9538,      0.9194,      0.8781,      1.0,         0.9978,      0.9971,      0.9954,      0.9945,      0.9899,      1.365e-05,   0.777,       0.105,       0.2971,      0.5684,      0.03933,     0.6692,      0.1364,      1e-05,       1e-05,       1e-05,       1e-05,       1e-05,       1e-05,       1e-05,       1e-05,       1e-05,       1e-05,       1e-05,       1e-05,       1e-05,       1e-05,       0.01361,     0.9979,      0.998,       0.9973,      0.3701,      0.5313,      0.6216,      0.9712,      0.2346,      0.02623,     0.1596,      0.1503,      0.8179,      1e-05,       1e-05,       1e-05,       0.046,       0.8236,      0.698
530,         0.9081,      0.017,       0.0005426,   0.1386,      0.9777,      0.9566,      0.9745,      0.9188,      0.8664,      0.9303,      0.7579,      0.8991,      0.9073,      0.9326,      0.8704,      0.8856,      0.9763,      0.9903,      0.859,       0.8479,      0.7899,      0.7914,      0.611,       0.9789,      0.9825,      0.9703,      0.9767,      0.9783,      0.9819,      0.9755,      0.9364,      0.9516,      0.9162,      0.8743,      1.0,         0.998,       0.9973,      0.9957,      0.9948,      0.9907,      1.459e-05,   0.781,       0.107,       0.3007,      0.5717,      0.04021,     0.8627,      0.514,       0.002837,    1e-05,       1e-05,       1e-05,       1e-05,       1e-05,       1e-05,       1e-05,       1e-05,       1e-05,       1e-05,       1e-05,       1e-05,       1e-05,       0.005249,    0.9982,      0.9963,      0.9927,      0.3578,      0.5123,      0.5754,      0.9581,      0.1277,      0.0111,      0.09089,     0.09059,     0.571,       1e-05,       1e-05,       1e-05,       0.033,       0.7914,      0.698
540,         0.892,       0.01,        0.0002394,   0.7084,      0.97,        0.9404,      0.967,       0.9003,      0.8301,      0.911,       0.7078,      0.8673,      0.8739,      0.9001,      0.8363,      0.8483,      0.9644,      0.985,       0.8165,      0.8039,      0.7437,      0.7393,      0.535,       0.9807,      0.9845,      0.9747,      0.9802,      0.9813,      0.985,       0.9821,      0.9395,      0.9531,      0.9202,      0.8806,      1.0,         0.9982,      0.9975,      0.9959,      0.995,       0.9909,      1.559e-05,   0.784,       0.109,       0.3046,      0.5757,      0.0412,      0.937,       0.8018,      0.1194,      0.0001275,   1e-05,       1e-05,       1e-05,       1e-05,       1e-05,       1e-05,       1e-05,       1e-05,       1e-05,       1e-05,       1e-05,       1e-05,       0.003344,    0.9989,      0.9981,      0.9965,      0.5335,      0.4431,      0.4804,      0.9376,      0.2777,      0.4537,      0.2436,      0.2057,      0.1134,      1e-05,       1e-05,       1e-05,       0.03041,     0.7393,      0.669
550,         0.863,       0.015,       0.0004902,   0.9047,      0.959,       0.9132,      0.9556,      0.8716,      0.7713,      0.8792,      0.6239,      0.8208,      0.826,       0.8602,      0.7859,      0.7945,      0.9471,      0.977,       0.756,       0.7414,      0.6764,      0.6655,      0.45,        0.9823,      0.9861,      0.9781,      0.9829,      0.9835,      0.9866,      0.9858,      0.9444,      0.9554,      0.9298,      0.89,        1.0,         0.9983,      0.9977,      0.9961,      0.9953,      0.9913,      1.559e-05,   0.783,       0.11,        0.306,       0.5767,      0.04158,     0.9652,      0.9191,      0.5076,      0.008832,    1.06e-05,    1e-05,       1e-05,       1e-05,       1e-05,       1e-05,       1e-05,       1e-05,       1e-05,       1e-05,       1e-05,       1e-05,       0.005402,    0.9994,      0.9975,      0.9949,      0.5462,      0.343,       0.3646,      0.9064,      0.3506,      0.8047,      0.3396,      0.2561,      0.605,       1e-05,       1e-05,       1e-05,       0.03015,     0.6655,      0.618
