Repository: lucas-wilkins/schott-filters

Data files
----------

The following files are created by interpreting the published datasheets 

* `data_with_small_values.csv` Data with the 1e-5 entered when only the upper bound specified
* `simple_data.csv` Data where only exactly reported numbers are given
* `detailed/*` Individual data, with three columns, the last saying whether the value was specified as a bound.
* `reference_thicknesses.csv` Thickness of glass for which it is measured


When transmittance is low, the datasheets report `< 1,000E-5`, the way this is dealt with
affects the files here. The wavelengths are always the same, but sometimes the data is 
not present for all of them.

File: schott_filters/spectra/data_with_small_values.csv (part 4 of 5)
"Wavelength","BG18",      "BG25",      "BG3",       "BG36",      "BG38",      "BG39",      "BG40",      "BG42",      "BG47",      "BG55",      "BG59",      "BG60",      "BG60HT",    "BG61",      "BG62",      "BG62HT",    "BG63",      "BG64",      "BG66",      "BG66HS",    "BG67",      "BG67HT",    "BG7",       "GG395",     "GG400",     "GG420",     "GG435",     "GG455",     "GG475",     "GG495",     "KG1",       "KG2",       "KG3",       "KG5",       "N-WG205",   "N-WG280",   "N-WG295",   "N-WG305",   "N-WG320",   "N-WG360",   "NG1",       "NG11",      "NG3",       "NG4",       "NG5",       "NG9",       "OG515",     "OG530",     "OG550",     "OG570",     "OG590",     "RG1000",    "RG610",     "RG630",     "RG645",     "RG665",     "RG695",     "RG715",     "RG780",     "RG830",     "RG850",     "RG9",       "RG905",     "S7000",     "S7005",     "S7010N",    "S8008G",    "S8022",     "S8023",     "S8612",     "S8802",     "S8806A",    "S8808",     "S8809",     "S8851",     "UG1",       "UG11",      "UG2A",      "UG5",       "VG20",      "VG9"
1700,        0.4356,      0.2963,      0.14,        0.824,       0.7436,      0.4949,      0.68,        0.4287,      0.2323,      0.4561,      0.1363,      0.5511,      0.5594,      0.6247,      0.5028,      0.5036,      0.8387,      0.9252,      0.432,       0.4212,      0.3488,      0.3036,      0.5497,      0.964,       0.9725,      0.9704,      0.9673,      0.965,       0.9683,      0.9657,      0.03707,     0.1835,      0.002542,    0.0004375,   1.0,         0.9999,      0.9999,      0.9988,      0.9998,      0.9937,      0.1136,      0.7831,      0.423,       0.5109,      0.59,        0.33,        0.9688,      0.9725,      0.9727,      0.9711,      0.969,       0.9764,      0.9824,      0.9798,      0.9814,      0.9895,      0.9892,      0.9919,      0.9892,      0.9965,      0.9968,      0.0002449,   0.2453,      0.9978,      0.9979,      0.9925,      0.8315,      0.006915,    0.004363,    0.4675,      0.3471,      0.7761,      0.8474,      0.8651,      0.983,       0.02106,     0.0066,      0.01264,     0.49,        0.3036,      0.67
1750,        0.5018,      0.2946,      0.133,       0.873,       0.7784,      0.5633,      0.7181,      0.4958,      0.3047,      0.5236,      0.1914,      0.6093,      0.62,        0.6771,      0.5686,      0.5702,      0.8629,      0.9356,      0.4998,      0.4883,      0.4211,      0.3737,      0.5885,      0.9632,      0.9715,      0.9697,      0.9668,      0.964,       0.9671,      0.965,       0.04196,     0.1951,      0.003228,    0.0005757,   1.0,         0.9999,      0.9997,      0.9979,      0.999,       0.9899,      0.1136,      0.7831,      0.4241,      0.5109,      0.593,       0.33,        0.9681,      0.9716,      0.9717,      0.9701,      0.9681,      0.977,       0.9812,      0.9788,      0.9804,      0.9882,      0.9882,      0.9905,      0.987,       0.9942,      0.995,       0.0002216,   0.2398,      0.9977,      0.9968,      0.9908,      0.853,       0.016,       0.01129,     0.5384,      0.3352,      0.8624,      0.8599,      0.8836,      0.98,        0.01786,     0.00666,     0.01,        0.4979,      0.3737,      0.6955
1800,        0.56,        0.3133,      0.1443,      0.7951,      0.8,         0.6229,      0.75,        0.5652,      0.3818,      0.5841,      0.2513,      0.6632,      0.6742,      0.721,       0.6275,      0.6281,      0.8822,      0.9432,      0.5622,      0.5511,      0.4898,      0.4423,      0.6238,      0.9619,      0.9702,      0.9682,      0.9654,      0.9625,      0.9655,      0.9636,      0.04558,     0.2007,      0.003652,    0.0006608,   1.0,         0.9999,      0.9988,      0.9969,      0.998,       0.987,       0.1157,      0.7831,      0.4273,      0.5153,      0.5952,      0.3317,      0.9666,      0.97,        0.97,        0.9686,      0.9664,      0.9763,      0.9799,      0.9776,      0.9789,      0.9869,      0.9868,      0.9891,      0.9847,      0.9924,      0.9933,      0.0003322,   0.2556,      0.9975,      0.9912,      0.9775,      0.8725,      0.03121,     0.02387,     0.6014,      0.2551,      0.9376,      0.8727,      0.8956,      0.9516,      0.01677,     0.00679,     0.009086,    0.5,         0.4423,      0.72
1850,        0.6191,      0.3693,      0.1849,      0.5949,      0.8246,      0.6739,      0.7737,      0.6214,      0.4505,      0.6379,      0.314,       0.7071,      0.7188,      0.7586,      0.6784,      0.6812,      0.8987,      0.9497,      0.6185,      0.6065,      0.5517,      0.5043,      0.6562,      0.9602,      0.9684,      0.9665,      0.9634,      0.9605,      0.9638,      0.9616,      0.04635,     0.2011,      0.00377,     0.0006868,   1.0,         0.9995,      0.9978,      0.9958,      0.9969,      0.9843,      0.12,        0.7841,      0.4325,      0.5219,      0.6,         0.3368,      0.9647,      0.9681,      0.9678,      0.9666,      0.9645,      0.975,       0.9783,      0.976,       0.9772,      0.9856,      0.9853,      0.9878,      0.9832,      0.9911,      0.9922,      0.0008561,   0.3022,      0.9969,      0.9831,      0.9583,      0.8867,      0.05323,     0.04389,     0.656,       0.1944,      0.9409,      0.8763,      0.8965,      0.8076,      0.01793,     0.00716,     0.009759,    0.5128,      0.5043,      0.7407
1900,        0.66,        0.44,        0.25,        0.4433,      0.84,        0.7158,      0.7945,      0.6717,      0.5163,      0.6841,      0.3758,      0.7456,      0.7658,      0.7902,      0.7221,      0.7279,      0.9108,      0.9532,      0.668,       0.6553,      0.6083,      0.5627,      0.6854,      0.9585,      0.9666,      0.9646,      0.9618,      0.9583,      0.9618,      0.9595,      0.04488,     0.1971,      0.003681,    0.0006537,   0.9999,      0.9984,      0.9965,      0.9943,      0.9957,      0.9805,      0.1256,      0.79,        0.4425,      0.5292,      0.61,        0.3474,      0.9624,      0.9658,      0.9655,      0.9643,      0.9623,      0.9733,      0.9768,      0.9747,      0.976,       0.9844,      0.9846,      0.9869,      0.982,       0.9903,      0.9914,      0.002534,    0.3686,      0.9969,      0.9778,      0.9454,      0.8979,      0.08298,     0.07212,     0.7019,      0.2119,      0.9254,      0.8791,      0.8993,      0.5381,      0.02145,     0.00804,     0.01129,     0.5293,      0.5627,      0.76
1950,        0.707,       0.5145,      0.3283,      0.4709,      0.8491,      0.7492,      0.8048,      0.7173,      0.5754,      0.7241,      0.4342,      0.7786,      0.7954,      0.8168,      0.7604,      0.7606,      0.9204,      0.9556,      0.7125,      0.6989,      0.6584,      0.6167,      0.7124,      0.9566,      0.9648,      0.9628,      0.9602,      0.9563,      0.9598,      0.9574,      0.04284,     0.1905,      0.003366,    0.0006034,   0.9981,      0.9974,      0.9949,      0.9927,      0.9943,      0.9772,      0.1349,      0.7935,      0.4546,      0.5417,      0.6194,      0.3581,      0.9599,      0.9634,      0.9632,      0.962,       0.96,        0.9715,      0.9757,      0.9737,      0.975,       0.9835,      0.9847,      0.9869,      0.9803,      0.9889,      0.9893,      0.00737,     0.4445,      0.9969,      0.976,       0.9425,      0.9084,      0.1197,      0.1074,      0.7397,      0.243,       0.9299,      0.8835,      0.9102,      0.2986,      0.02515,     0.01,        0.01318,     0.5529,      0.6167,      0.7775
2000,        0.743,       0.58,        0.4,         0.5741,      0.8548,      0.7754,      0.8124,      0.7583,      0.6282,      0.7545,      0.4878,      0.8056,      0.8219,      0.8384,      0.7928,      0.7936,      0.9277,      0.957,       0.7496,      0.7349,      0.701,       0.6627,      0.7365,      0.9546,      0.9629,      0.9612,      0.9584,      0.9543,      0.9575,      0.9552,      0.04076,     0.1834,      0.003121,    0.0005593,   0.9933,      0.9961,      0.9932,      0.9916,      0.993,       0.9724,      0.1455,      0.8,         0.4674,      0.5534,      0.63,        0.37,        0.9574,      0.961,       0.9609,      0.9597,      0.9576,      0.969,       0.9746,      0.9727,      0.9739,      0.9828,      0.9841,      0.9862,      0.9783,      0.9866,      0.9874,      0.01525,     0.5108,      0.9981,      0.9794,      0.9518,      0.9168,      0.1616,      0.1488,      0.7696,      0.2785,      0.94,        0.8871,      0.9235,      0.515,       0.03012,     0.01238,     0.01507,     0.57,        0.6627,      0.79
2050,        0.7631,      0.6325,      0.4623,      0.66,        0.8548,      0.7963,      0.8124,      0.7873,      0.6744,      0.7807,      0.5362,      0.8274,      0.8448,      0.8562,      0.8197,      0.8208,      0.9336,      0.9583,      0.7815,      0.7661,      0.7377,      0.704,       0.7569,      0.9526,      0.9606,      0.9591,      0.9564,      0.9519,      0.9551,      0.953,       0.0383,      0.1776,      0.002861,    0.0005136,   0.9933,      0.9941,      0.9913,      0.9902,      0.9904,      0.9682,      0.159,       0.8058,      0.4813,      0.5659,      0.6414,      0.3845,      0.9549,      0.9584,      0.9585,      0.9572,      0.955,       0.966,       0.9733,      0.9715,      0.9726,      0.9822,      0.9832,      0.9853,      0.9771,      0.9848,      0.9865,      0.028,       0.5626,      0.9977,      0.9873,      0.9739,      0.9254,      0.2074,      0.1947,      0.793,       0.3028,      0.943,       0.8882,      0.9337,      0.6356,      0.03544,     0.01577,     0.01693,     0.5874,      0.704,       0.8086
2100,        0.7807,      0.67,        0.52,        0.723,       0.8529,      0.8145,      0.81,        0.8136,      0.7136,      0.8029,      0.5797,      0.8467,      0.8596,      0.8717,      0.8428,      0.8458,      0.9385,      0.9591,      0.8096,      0.7934,      0.7696,      0.7389,      0.7736,      0.9487,      0.9565,      0.9559,      0.9539,      0.9484,      0.9516,      0.9498,      0.03616,     0.1724,      0.002785,    0.0004851,   0.9902,      0.9889,      0.9856,      0.9843,      0.9833,      0.9577,      0.1718,      0.81,        0.4957,      0.5769,      0.65,        0.4,         0.9526,      0.9556,      0.9558,      0.9544,      0.9523,      0.9622,      0.9719,      0.9698,      0.9711,      0.9811,      0.9825,      0.9841,      0.9739,      0.9826,      0.9837,      0.04638,     0.6059,      0.9955,      0.988,       0.9796,      0.9295,      0.255,       0.2428,      0.8115,      0.3221,      0.9352,      0.8792,      0.9408,      0.8405,      0.0416,      0.02029,     0.01983,     0.6,         0.7389,      0.82
2150,        0.7891,      0.7124,      0.567,       0.768,       0.8482,      0.8268,      0.8076,      0.8362,      0.7474,      0.8131,      0.6165,      0.8632,      0.8797,      0.8834,      0.8618,      0.8616,      0.9414,      0.9589,      0.8319,      0.815,       0.7959,      0.7711,      0.7893,      0.9432,      0.9515,      0.95,        0.9482,      0.9434,      0.9462,      0.9449,      0.03447,     0.1676,      0.002752,    0.0004927,   0.969,       0.986,       0.9827,      0.9824,      0.9805,      0.9541,      0.1876,      0.81,        0.509,       0.5871,      0.6568,      0.414,       0.9486,      0.9515,      0.9519,      0.9502,      0.9482,      0.9551,      0.9688,      0.9666,      0.9684,      0.9781,      0.979,       0.9803,      0.9675,      0.976,       0.9776,      0.0704,      0.6425,      0.9949,      0.9885,      0.985,       0.9326,      0.3025,      0.2908,      0.8248,      0.3373,      0.9113,      0.8611,      0.941,       0.9613,      0.05012,     0.02582,     0.0232,      0.6094,      0.7711,      0.8312
2200,        0.7765,      0.7421,      0.62,        0.784,       0.8208,      0.8223,      0.7945,      0.8507,      0.7724,      0.8044,      0.6389,      0.8733,      0.8909,      0.8897,      0.8757,      0.8764,      0.9406,      0.9549,      0.8507,      0.8318,      0.8164,      0.7964,      0.8025,      0.9318,      0.9401,      0.9379,      0.9376,      0.9323,      0.9336,      0.9329,      0.03377,     0.1647,      0.002727,    0.0005413,   0.9657,      0.9812,      0.9762,      0.9762,      0.9743,      0.9357,      0.2037,      0.81,        0.5225,      0.5974,      0.6619,      0.43,        0.9342,      0.9385,      0.9385,      0.936,       0.9334,      0.9439,      0.955,       0.953,       0.9547,      0.9661,      0.97,        0.968,       0.9571,      0.9664,      0.9665,      0.1008,      0.6679,      0.9949,      0.9875,      0.9873,      0.9303,      0.3453,      0.3323,      0.8214,      0.3427,      0.8562,      0.8417,      0.9327,      0.971,       0.05979,     0.0316,      0.02753,     0.6039,      0.7964,      0.84
2250,        0.769,       0.7743,      0.6566,      0.737,       0.7973,      0.8194,      0.7709,      0.8624,      0.7942,      0.8032,      0.6587,      0.8825,      0.9019,      0.8951,      0.8858,      0.8864,      0.9393,      0.9512,      0.8676,      0.8467,      0.8345,      0.8185,      0.8157,      0.9268,      0.9355,      0.9336,      0.9324,      0.9263,      0.929,       0.9289,      0.03523,     0.1671,      0.003103,    0.0006482,   0.9694,      0.9778,      0.973,       0.9728,      0.9713,      0.9281,      0.2186,      0.8124,      0.536,       0.6084,      0.6707,      0.4442,      0.9311,      0.9335,      0.9335,      0.9328,      0.9295,      0.9342,      0.9519,      0.9509,      0.9516,      0.9623,      0.9666,      0.9641,      0.9468,      0.955,       0.9567,      0.14,        0.6951,      0.9915,      0.9841,      0.9845,      0.9292,      0.3871,      0.3728,      0.8176,      0.3415,      0.6926,      0.8148,      0.918,       0.9585,      0.07156,     0.03845,     0.03365,     0.5992,      0.8185,      0.8472
2300,        0.77,        0.8,         0.7009,      0.557,       0.7897,      0.8195,      0.76,        0.8665,      0.8143,      0.8123,      0.6798,      0.891,       0.9103,      0.8995,      0.8963,      0.9006,      0.9388,      0.9484,      0.881,       0.8577,      0.8488,      0.8379,      0.8274,      0.9315,      0.9397,      0.9381,      0.9365,      0.9301,      0.9335,      0.932,       0.03829,     0.1764,      0.003642,    0.000829,    0.9667,      0.979,       0.9746,      0.9738,      0.9729,      0.9308,      0.2378,      0.82,        0.55,        0.62,        0.68,        0.46,        0.9339,      0.936,       0.9356,      0.9352,      0.9323,      0.932,       0.955,       0.9537,      0.9545,      0.9655,      0.9695,      0.9678,      0.9472,      0.9562,      0.9577,      0.1844,      0.7234,      0.9923,      0.9829,      0.9811,      0.9054,      0.4287,      0.4136,      0.819,       0.3298,      0.3511,      0.738,       0.859,       0.9092,      0.08324,     0.046,       0.04119,     0.5961,      0.8379,      0.8548
2350,        0.7849,      0.82,        0.7349,      0.3641,      0.7907,      0.821,       0.7473,      0.8678,      0.8322,      0.8232,      0.7007,      0.8974,      0.9188,      0.9042,      0.9053,      0.9081,      0.9391,      0.9469,      0.8927,      0.8709,      0.8619,      0.8541,      0.8386,      0.9306,      0.9388,      0.938,       0.9358,      0.9287,      0.932,       0.9313,      0.04292,     0.1885,      0.004394,    0.001095,    0.9516,      0.9764,      0.9713,      0.9717,      0.9702,      0.9279,      0.2555,      0.8227,      0.5617,      0.6289,      0.6883,      0.4731,      0.9332,      0.9356,      0.9353,      0.9337,      0.9313,      0.9284,      0.9554,      0.9546,      0.9555,      0.9666,      0.9698,      0.9684,      0.9443,      0.9533,      0.9555,      0.2288,      0.742,       0.9915,      0.9781,      0.9704,      0.8359,      0.4691,      0.4531,      0.823,       0.2833,      0.1347,      0.5627,      0.72,        0.8398,      0.0959,      0.05309,     0.04948,     0.6,         0.8541,      0.8614
2400,        0.79,        0.83,        0.7538,      0.294,       0.7897,      0.8214,      0.74,        0.866,       0.8467,      0.8313,      0.7176,      0.9023,      0.9246,      0.9076,      0.9126,      0.9143,      0.9387,      0.9447,      0.9031,      0.8798,      0.8717,      0.8694,      0.8493,      0.9235,      0.9329,      0.9317,      0.9307,      0.9228,      0.9259,      0.9256,      0.04886,     0.1997,      0.005839,    0.001479,    0.916,       0.9708,      0.9651,      0.9647,      0.9641,      0.9181,      0.2719,      0.82,        0.5711,      0.6355,      0.69,        0.4857,      0.9292,      0.9311,      0.9316,      0.9302,      0.9267,      0.9216,      0.9532,      0.9525,      0.9525,      0.9646,      0.9679,      0.9658,      0.9363,      0.9455,      0.9474,      0.2643,      0.7535,      0.9995,      0.9677,      0.9475,      0.804,       0.506,       0.4891,      0.8257,      0.2858,      0.07911,     0.5192,      0.6736,      0.7774,      0.1083,      0.06,        0.05747,     0.6,         0.8694,      0.87
2450,        0.7858,      0.8363,      0.7642,      0.2914,      0.7756,      0.8158,      0.7266,      0.8588,      0.8569,      0.8272,      0.7281,      0.9069,      0.9257,      0.9091,      0.918,       0.9208,      0.9364,      0.9416,      0.9113,      0.8858,      0.8803,      0.8808,      0.86,        0.9147,      0.9234,      0.9215,      0.9214,      0.9141,      0.9164,      0.9166,      0.05536,     0.2114,      0.00715,     0.002058,    0.9116,      0.9645,      0.9587,      0.9577,      0.9562,      0.9097,      0.2853,      0.82,        0.5786,      0.6421,      0.6949,      0.4982,      0.9207,      0.9242,      0.9254,      0.9224,      0.9205,      0.9138,      0.9496,      0.9456,      0.9466,      0.9594,      0.966,       0.9598,      0.93,        0.9387,      0.9414,      0.287,       0.7528,      0.9976,      0.951,       0.9106,      0.8206,      0.538,       0.5187,      0.8228,      0.318,       0.07437,     0.5543,      0.705,       0.7296,      0.1199,      0.06776,     0.06255,     0.5969,      0.8808,      0.8736
2500,        0.76,        0.84,        0.7651,      0.325,       0.73,        0.8015,      0.703,       0.8362,      0.8607,      0.8119,      0.727,       0.9061,      0.9222,      0.9064,      0.9193,      0.9204,      0.9317,      0.9354,      0.917,       0.8891,      0.8844,      0.8905,      0.8704,      0.9067,      0.9154,      0.9136,      0.9154,      0.9062,      0.9109,      0.9077,      0.06181,     0.2227,      0.009398,    0.002914,    0.9037,      0.9579,      0.9521,      0.9508,      0.948,       0.8964,      0.3031,      0.82,        0.5837,      0.6472,      0.7,         0.512,       0.9136,      0.9136,      0.9186,      0.9125,      0.9117,      0.9054,      0.9454,      0.9395,      0.9408,      0.9503,      0.9642,      0.9545,      0.9257,      0.9361,      0.9375,      0.2997,      0.7462,      0.9945,      0.931,       0.8676,      0.8337,      0.5617,      0.5374,      0.8093,      0.3404,      0.09294,     0.5867,      0.7315,      0.6979,      0.1262,      0.07,        0.07233,     0.5835,      0.8905,      0.88
2550,        0.7263,      0.8363,      0.7613,      0.3616,      0.6569,      0.7779,      0.6408,      0.7946,      0.8603,      0.7821,      0.716,       0.9064,      0.9288,      0.9055,      0.9208,      0.9214,      0.9352,      0.9383,      0.9209,      0.8938,      0.8871,      0.8973,      0.8805,      0.9014,      0.919,       0.9104,      0.9115,      0.9066,      0.912,       0.9014,      0.06692,     0.2311,      0.0116,      0.00409,     0.8864,      0.9507,      0.9455,      0.9445,      0.94,        0.8866,      0.3186,      0.82,        0.59,        0.6516,      0.7022,      0.5259,      0.9185,      0.9108,      0.9112,      0.9111,      0.9024,      0.8959,      0.9405,      0.9412,      0.9451,      0.9434,      0.9631,      0.9592,      0.9238,      0.9326,      0.9336,      0.302,       0.7382,      0.9931,      0.9205,      0.8334,      0.8554,      0.5775,      0.5451,      0.7833,      0.351,       0.1174,      0.6025,      ,            ,            0.1524,      0.07,        0.0792,      0.5246,      0.8973,      0.88
2600,        0.68,        0.8321,      0.7557,      0.532,       0.61,        0.7542,      0.6079,      0.7705,      0.8567,      0.7532,      0.7055,      0.9035,      0.9279,      0.9005,      0.9215,      0.9213,      0.9284,      0.9299,      0.9239,      0.8939,      0.8867,      0.9027,      0.8866,      0.895,       0.9076,      0.9056,      0.9076,      0.8992,      0.9054,      0.8958,      0.07069,     0.237,       0.01403,     0.005337,    0.8777,      0.9427,      0.9387,      0.938,       0.9389,      0.8759,      0.3308,      0.82,        0.5925,      0.6538,      0.7044,      0.534,       0.9111,      0.9091,      0.9015,      0.9121,      0.8992,      0.8861,      0.9339,      0.9412,      0.9447,      0.9403,      0.9619,      0.9597,      0.9131,      0.9232,      0.9272,      0.2991,      0.727,       0.9915,      0.9157,      0.8267,      0.8778,      0.5903,      0.5502,      0.757,       0.3584,      0.2638,      0.6161,      ,            ,            0.1615,      0.07,        0.0858,      0.501,       0.9027,      0.884
2650,        0.6484,      0.8278,      0.7434,      0.611,       0.5786,      0.7335,      0.5805,      0.7512,      0.8574,      0.7316,      0.6965,      0.9,         0.9261,      0.8947,      0.9213,      0.9202,      0.921,       0.9214,      0.9256,      0.8927,      0.8855,      0.9067,      0.8869,      0.8838,      0.8878,      0.8892,      0.893,       0.8855,      0.8939,      0.8808,      0.07279,     0.2404,      0.01687,     0.00662,     0.8648,      0.9264,      0.9264,      0.9315,      0.9264,      0.8577,      0.3354,      0.8133,      0.5956,      0.6531,      0.7,         0.5347,      0.8926,      0.8999,      0.8864,      0.8991,      0.8917,      0.874,       0.9232,      0.9312,      0.9337,      0.931,       0.9567,      0.9495,      0.8962,      0.9041,      0.9108,      0.2922,      0.711,       0.9895,      0.9175,      0.8399,      0.8986,      0.6017,      0.5547,      0.7355,      0.3715,      0.3548,      0.6349,      ,            ,            0.17,        0.07161,     0.0919,      0.4806,      0.9067,      0.883
2700,        0.5956,      0.81,        0.7236,      0.674,       0.52,        0.7036,      0.54,        0.7228,      0.8513,      0.6993,      0.6787,      0.8923,      0.9218,      0.8849,      0.9177,      0.9166,      0.9101,      0.9084,      0.925,       0.8877,      0.8805,      0.9079,      0.8749,      0.804,       0.8248,      0.812,       0.8152,      0.8129,      0.819,       0.8125,      0.0715,      0.2327,      0.01917,     0.007858,    0.7273,      0.854,       0.854,       0.864,       0.854,       0.7951,      0.3265,      0.74,        0.57,        0.61,        0.66,        0.5,         0.8215,      0.8375,      0.833,       0.8288,      0.8337,      0.837,       0.8746,      0.8695,      0.8894,      0.8797,      0.9214,      0.9017,      0.8629,      0.8646,      0.8646,      0.2612,      0.6734,      0.9813,      0.9039,      0.8516,      0.8943,      0.6055,      0.5481,      0.6974,      0.3654,      0.4376,      0.612,       ,            ,            0.1762,      0.07,        0.09526,     0.4461,      0.9079,      0.87
2750,        0.4255,      0.7251,      0.6443,      0.617,       0.3854,      0.6343,      0.4363,      0.5938,      0.8303,      0.5881,      0.6223,      0.8737,      0.9096,      0.8623,      0.9065,      0.9057,      0.8881,      0.8853,      0.9187,      0.8715,      0.8647,      0.9034,      0.7671,      0.3176,      0.344,       0.3239,      0.3405,      0.348,       0.3672,      0.341,       0.03692,     0.1493,      0.0142,      0.005622,    0.1646,      0.4381,      0.4197,      0.4342,      0.4,         0.3602,      0.17,        0.2545,      0.288,       0.275,       0.3108,      0.271,       0.4471,      0.47,        0.4559,      0.4551,      0.4344,      0.5716,      0.5165,      0.5243,      0.5439,      0.5478,      0.6057,      0.5597,      0.5436,      0.5,         0.5095,      0.1342,      0.4409,      0.8713,      0.7688,      0.7606,      0.6253,      0.5709,      0.4994,      0.6221,      0.2525,      0.4029,      0.3092,      ,            ,            0.1498,      0.06427,     0.06593,     0.3534,      0.9034,      0.687
2800,        0.07,        0.66,        0.5868,      0.4856,      0.08,        0.3706,      0.17,        0.227,       0.7127,      0.1888,      0.3784,      0.7977,      0.8624,      0.7744,      0.8575,      0.8625,      0.8095,      0.802,       0.8882,      0.8004,      0.7974,      0.8741,      0.6908,      0.2228,      0.242,       0.2398,      0.2494,      0.247,       0.2487,      0.2445,      0.00165,     0.0226,      0.001641,    0.0008872,   0.1052,      0.4145,      0.3578,      0.3856,      0.33,        0.2381,      0.0894,      0.12,        0.16,        0.1459,      0.17,        0.15,        0.35,        0.3608,      0.3545,      0.3544,      0.3392,      0.4462,      0.3748,      0.3813,      0.3916,      0.368,       0.4261,      0.3653,      0.218,       0.2183,      0.2243,      0.1042,      0.3043,      0.7654,      0.6136,      0.6575,      0.4937,      0.3741,      0.2689,      0.3075,      0.1581,      0.2729,      0.07872,     ,            ,            0.12,        0.03,        0.04651,     0.12,        0.8741,      0.6154
2850,        0.01117,     0.6478,      0.5764,      0.436,       0.01384,     0.1569,      0.0415,      0.0863,      0.5538,      0.05554,     0.1604,      0.6805,      0.7781,      0.6386,      0.7696,      0.7851,      0.6807,      0.6664,      0.8326,      0.677,       0.6825,      0.821,       0.6751,      0.2391,      0.256,       0.25,        0.2584,      0.2521,      0.255,       0.2499,      0.0002541,   0.006823,    0.000369,    0.0002754,   0.1276,      0.4442,      0.3992,      0.4168,      0.3585,      0.2411,      0.0823,      0.115,       0.1439,      0.1319,      0.1583,      0.1404,      0.3433,      0.3563,      0.3508,      0.3574,      0.3381,      0.424,       0.3606,      0.367,       0.3738,      0.3399,      0.4014,      0.3378,      0.1559,      0.1663,      0.1689,      0.1074,      0.2767,      0.7508,      0.5831,      0.6406,      0.5009,      0.213,       0.1121,      0.1427,      0.1361,      0.2329,      0.04772,     ,            ,            0.1219,      0.01057,     0.0458,      0.03622,     0.821,       0.605
2900,        0.004,       0.647,       0.5717,      0.4455,      0.005,       0.07906,     0.0151,      0.04698,     0.4528,      0.02645,     0.08072,     0.5825,      0.7003,      0.5289,      0.6891,      0.7123,      0.5725,      0.554,       0.7804,      0.5736,      0.5817,      0.7707,      0.6716,      0.2571,      0.274,       0.2672,      0.2745,      0.2632,      0.2658,      0.2611,      0.0001282,   0.004519,    0.0002146,   0.0002037,   0.1611,      0.474,       0.4244,      0.4433,      0.39,        0.2553,      0.0916,      0.13,        0.1574,      0.1466,      0.17,        0.1514,      0.3513,      0.3638,      0.363,       0.3675,      0.3473,      0.4138,      0.3684,      0.3776,      0.3791,      0.338,       0.4002,      0.3356,      0.1279,      0.1371,      0.1425,      0.1136,      0.2666,      0.7483,      0.5707,      0.6365,      0.5203,      0.1425,      0.05898,     0.082,       0.1305,      0.2364,      0.03552,     ,            ,            0.1279,      0.004819,    0.04947,     0.01396,     0.7707,      0.6
2950,        0.002113,    0.6436,      0.5698,      0.457,       0.002547,    0.04535,     0.005754,    0.03497,     0.3877,      0.01629,     0.04828,     0.5097,      0.64,        0.4504,      0.6267,      0.6549,      0.4941,      0.4734,      0.7387,      0.502,       0.5066,      0.7303,      0.6698,      0.2688,      0.2848,      0.2777,      0.2847,      0.2713,      0.2713,      0.2714,      9.931e-05,   0.003811,    0.0001725,   0.0001856,   0.1992,      0.4882,      0.4419,      0.4594,      0.4109,      0.2659,      0.1043,      0.1527,      0.1784,      0.1679,      0.1935,      0.17,        0.3569,      0.3642,      0.3684,      0.3676,      0.3524,      0.3942,      0.3671,      0.3817,      0.3779,      0.3359,      0.397,       0.3336,      0.1071,      0.117,       0.1212,      0.1185,      0.2536,      0.7474,      0.5612,      0.6345,      0.539,       0.1074,      0.03724,     0.05346,     0.1264,      0.25,        0.0266,      ,            ,            0.1354,      0.002547,    0.05439,     0.007228,    0.7303,      0.589
3000,        0.001318,    0.63,        0.5623,      0.4695,      0.001531,    0.02671,     0.002153,    0.02755,     0.3388,      0.01137,     0.03175,     0.4513,      0.5905,      0.3893,      0.5754,      0.6073,      0.4325,      0.4106,      0.7035,      0.449,       0.4476,      0.6961,      0.6536,      0.2738,      0.2819,      0.2832,      0.289,       0.2723,      0.2719,      0.2751,      8.892e-05,   0.003483,    0.0001586,   0.0001817,   0.239,       0.4934,      0.4509,      0.4707,      0.4219,      0.2677,      0.1171,      0.1762,      0.2,         0.19,        0.22,        0.19,        0.3519,      0.354,       0.357,       0.3531,      0.3453,      0.3704,      0.3529,      0.3698,      0.3671,      0.3259,      0.3859,      0.3236,      0.09129,     0.1002,      0.1043,      0.1203,      0.2324,      0.7466,      0.5532,      0.6321,      0.5543,      0.08629,     0.02578,     0.03712,     0.1191,      0.263,       0.01993,     ,            ,            0.14,        0.001589,    0.05885,     0.003784,    0.6961,      0.58
3050,        0.001,       0.6079,      0.5481,      0.4748,      0.000929,    0.01536,     0.0008072,   0.02263,     0.297,       0.008398,    0.02156,     0.3996,      0.5454,      0.3366,      0.5287,      0.5638,      0.3786,      0.356,       0.6707,      0.4039,      0.3964,      0.6643,      0.6281,      0.2675,      0.2755,      0.2786,      0.2838,      0.264,       0.2657,      0.2686,      8.612e-05,   0.003357,    0.0001571,   0.0001894,   0.2823,      0.4934,      0.4537,      0.4707,      0.4249,      0.2591,      0.1313,      0.2073,      0.2224,      0.2184,      0.2485,      0.2112,      0.331,       0.3325,      0.3358,      0.332,       0.3252,      0.3373,      0.3291,      0.3471,      0.3455,      0.3067,      0.3665,      0.3067,      0.07961,     0.0862,      0.09268,     0.1164,      0.2053,      0.7431,      0.5439,      0.6265,      0.5634,      0.07123,     0.0184,      0.02668,     0.1076,      0.2713,      0.01517,     ,            ,            0.1439,      0.001,       0.06181,     0.002037,    0.6643,      0.5626
3100,        0.0007,      0.59,        0.5264,      0.4767,      0.0006,      0.008588,    0.0002818,   0.01895,     0.2598,      0.006519,    0.01474,     0.3524,      0.5027,      0.2896,      0.4846,      0.5224,      0.3298,      0.3067,      0.6389,      0.3635,      0.3497,      0.6331,      0.6016,      0.2561,      0.2667,      0.2687,      0.2715,      0.2507,      0.2506,      0.2558,      9.044e-05,   0.003334,    0.0001649,   0.0002083,   0.327,       0.49,        0.4518,      0.4679,      0.4236,      0.2422,      0.1469,      0.24,        0.25,        0.2448,      0.28,        0.2347,      0.3011,      0.3076,      0.3065,      0.3052,      0.2969,      0.3015,      0.3018,      0.3189,      0.3177,      0.2847,      0.3462,      0.2864,      0.07064,     0.0765,      0.0831,      0.1094,      0.1763,      0.7354,      0.5313,      0.6167,      0.5656,      0.0595,      0.01314,     0.01947,     0.09357,     0.2735,      0.01163,     ,            ,            0.1476,      0.0006966,   0.06279,     0.001169,    0.6331,      0.54
3150,        0.0005248,   0.5621,      0.5066,      0.472,       0.0004236,   0.004772,    9.84e-05,    0.01605,     0.2275,      0.005315,    0.01021,     0.3104,      0.4626,      0.2488,      0.4432,      0.4834,      0.2863,      0.2634,      0.6083,      0.3275,      0.3079,      0.6032,      0.5741,      0.2409,      0.2557,      0.2553,      0.2572,      0.2344,      0.2333,      0.2409,      9.75e-05,    0.003357,    0.0001794,   0.000233,    0.3692,      0.4835,      0.4466,      0.46,        0.4194,      0.2198,      0.1675,      0.2752,      0.2752,      0.2727,      0.3057,      0.2582,      0.2673,      0.282,       0.2725,      0.2759,      0.2648,      0.2644,      0.2753,      0.2884,      0.2911,      0.267,       0.3243,      0.266,       0.06354,     0.06962,     0.07685,     0.1016,      0.1484,      0.7247,      0.5159,      0.6036,      0.562,       0.05038,     0.009636,    0.01445,     0.07907,     0.2685,      0.008979,    ,            ,            0.1508,      0.0005,      0.06159,     0.000743,    0.6032,      0.5183
3200,        0.0004,      0.53,        0.484,       0.4547,      0.0003,      0.002711,    3e-05,       0.01362,     0.201,       0.004538,    0.007304,    0.2744,      0.4268,      0.2145,      0.4065,      0.4482,      0.2493,      0.2268,      0.5802,      0.2968,      0.2721,      0.5784,      0.5456,      0.2224,      0.2381,      0.2405,      0.2407,      0.2168,      0.2158,      0.2257,      0.0001074,   0.00342,     0.0002,      0.000267,    0.397,       0.474,       0.4357,      0.4518,      0.41,        0.196,       0.186,       0.3091,      0.3,         0.3,         0.3364,      0.28,        0.244,       0.2556,      0.2459,      0.2507,      0.2322,      0.2303,      0.2529,      0.2589,      0.2687,      0.2501,      0.3018,      0.2477,      0.05827,     0.06599,     0.07425,     0.09522,     0.1232,      0.7118,      0.4984,      0.5884,      0.5546,      0.0438,      0.007306,    0.01116,     0.06593,     0.2512,      0.006989,    ,            ,            0.1546,      0.000375,    0.05873,     0.0004775,   0.5784,      0.5
3250,        0.0003412,   0.5086,      0.4632,      0.398,       0.0002133,   0.001632,    1.033e-05,   0.01195,     0.1807,      0.004113,    0.005506,    0.2449,      0.3957,      0.1871,      0.3749,      0.4175,      0.2191,      0.1972,      0.5554,      0.2714,      0.2426,      0.5564,      0.517,       0.2055,      0.217,       0.2235,      0.2237,      0.1998,      0.1989,      0.2105,      0.0001208,   0.003491,    0.0002324,   0.0003098,   0.389,       0.4622,      0.4258,      0.4376,      0.4011,      0.1727,      0.204,       0.3421,      0.3236,      0.3262,      0.3628,      0.304,       0.2238,      0.2313,      0.2244,      0.2286,      0.2078,      0.2013,      0.2334,      0.2366,      0.2482,      0.2347,      0.2824,      0.2325,      0.05439,     0.06294,     0.07161,     0.08942,     0.1019,      0.698,       0.4804,      0.5718,      0.545,       0.03942,     0.005847,    0.009156,    0.05475,     0.2105,      0.005516,    ,            ,            0.158,       0.0002897,   0.0551,      0.0003236,   0.5564,      0.4787
3300,        0.0003097,   0.484,       0.4443,      0.3137,      0.0001422,   0.001062,    1e-05,       0.01104,     0.1659,      0.003971,    0.004428,    0.2218,      0.37,        0.1658,      0.3489,      0.3919,      0.1952,      0.174,       0.5344,      0.2513,      0.2195,      0.5361,      0.493,       0.1892,      0.1987,      0.2064,      0.2073,      0.1836,      0.1827,      0.1931,      0.0001397,   0.003614,    0.0002755,   0.0003557,   0.3273,      0.4423,      0.4088,      0.4188,      0.3864,      0.1514,      0.2129,      0.3525,      0.33,        0.3372,      0.37,        0.3149,      0.2048,      0.209,       0.2055,      0.2093,      0.1899,      0.1753,      0.2183,      0.2219,      0.2309,      0.2224,      0.2667,      0.2202,      0.05195,     0.05949,     0.06837,     0.08429,     0.0842,      0.6829,      0.4624,      0.5542,      0.5346,      0.03689,     0.004945,    0.007488,    0.04581,     0.141,       0.004325,    ,            ,            0.1621,      0.000236,    0.05112,     0.0002296,   0.5361,      0.46
3350,        0.0002871,   0.4636,      0.4274,      0.2154,      0.0001138,   0.0007617,   1e-05,       0.01027,     0.1556,      0.004064,    0.003805,    0.2043,      0.3495,      0.15,        0.3284,      0.3714,      0.1771,      0.1565,      0.5175,      0.2363,      0.2018,      0.5195,      0.4715,      0.1733,      0.1864,      0.1911,      0.192,       0.1681,      0.168,       0.1754,      0.0001594,   0.003793,    0.000343,    0.000432,    0.22,        0.4173,      0.3852,      0.4017,      0.37,        0.1324,      0.2044,      0.3412,      0.3116,      0.32,        0.3511,      0.2923,      0.1862,      0.19,        0.1881,      0.1906,      0.1755,      0.1507,      0.206,       0.2117,      0.2176,      0.2148,      0.2563,      0.212,       0.05008,     0.05595,     0.06445,     0.07998,     0.07017,     0.6653,      0.4439,      0.5352,      0.524,       0.03594,     0.004463,    0.006807,    0.03869,     0.0671,      0.003401,    ,            ,            0.1668,      0.0002075,   0.04711,     0.000191,    0.5195,      0.4392
3400,        0.0002793,   0.4449,      0.41,        0.1186,      0.0001,      0.0006129,   1e-05,       0.01018,     0.1496,      0.004457,    0.003515,    0.1921,      0.3339,      0.1394,      0.3129,      0.3556,      0.164,       0.144,       0.5044,      0.2259,      0.1895,      0.5065,      0.4512,      0.1601,      0.1757,      0.176,       0.1782,      0.154,       0.1558,      0.1601,      0.0001805,   0.00413,     0.0004356,   0.000564,    0.1048,      0.3885,      0.3568,      0.3724,      0.345,       0.1163,      0.1661,      0.29,        0.26,        0.27,        0.29,        0.25,        0.1707,      0.1744,      0.1749,      0.173,       0.1643,      0.1302,      0.1965,      0.2061,      0.2081,      0.2144,      0.2535,      0.2072,      0.04755,     0.05237,     0.05946,     0.07746,     0.05923,     0.6429,      0.4247,      0.5126,      0.5139,      0.03609,     0.00426,     0.006426,    0.03324,     0.021,       0.002616,    ,            ,            0.1718,      0.0001824,   0.04352,     0.0001758,   0.5065,      0.4213
3450,        0.0003034,   0.433,       0.3981,      0.04861,     9.12e-05,    0.000565,    1e-05,       0.01055,     0.1478,      0.005018,    0.003501,    0.1852,      0.3245,      0.133,       0.3039,      0.3461,      0.1564,      0.1367,      0.4961,      0.2202,      0.1825,      0.4991,      0.4376,      0.1494,      0.1659,      0.1639,      0.1665,      0.1421,      0.1467,      0.1487,      0.0002178,   0.004645,    0.0005699,   0.000728,    0.0342,      0.3516,      0.3242,      0.3401,      0.3093,      0.1035,      0.1384,      0.2186,      0.1948,      0.2052,      0.217,       0.19,        0.1598,      0.1637,      0.166,       0.1604,      0.1571,      0.1174,      0.1917,      0.2064,      0.2036,      0.2198,      0.2581,      0.2093,      0.04414,     0.04889,     0.05405,     0.07752,     0.05152,     0.6193,      0.4063,      0.4911,      0.5054,      0.03746,     0.00438,     0.006601,    0.02897,     0.00439,     0.002041,    ,            ,            0.1769,      0.0001758,   0.04076,     0.0001758,   0.4991,      0.4118
3500,        0.0003606,   0.4228,      0.3915,      0.01952,     9.55e-05,    0.0005886,   1e-05,       0.01139,     0.15,        0.006034,    0.003751,    0.1834,      0.3205,      0.1313,      0.3002,      0.3419,      0.1535,      0.1339,      0.4929,      0.2192,      0.1804,      0.4961,      0.4328,      0.1437,      0.1586,      0.1578,      0.1606,      0.1357,      0.1419,      0.1438,      0.0002881,   0.005333,    0.0007511,   0.000932,    0.008818,    0.3114,      0.2878,      0.2997,      0.2669,      0.0949,      0.0944,      0.15,        0.14,        0.14,        0.15,        0.13,        0.1533,      0.1583,      0.1599,      0.154,       0.1528,      0.1088,      0.1933,      0.2103,      0.2049,      0.229,       0.2681,      0.2171,      0.0402,      0.04561,     0.04881,     0.07945,     0.04635,     0.5955,      0.393,       0.472,       0.5,         0.04005,     0.00474,     0.006905,    0.02641,     0.0006351,   0.001717,    ,            ,            0.1825,      0.0001875,   0.03919,     0.000191,    0.4961,      0.4034
