Repository: lucas-wilkins/schott-filters

Data files
----------

The following files are created by interpreting the published datasheets 

* `data_with_small_values.csv` Data with the 1e-5 entered when only the upper bound specified
* `simple_data.csv` Data where only exactly reported numbers are given
* `detailed/*` Individual data, with three columns, the last saying whether the value was specified as a bound.
* `reference_thicknesses.csv` Thickness of glass for which it is measured


When transmittance is low, the datasheets report `< 1,000E-5`, the way this is dealt with
affects the files here. The wavelengths are always the same, but sometimes the data is 
not present for all of them.

File: schott_filters/spectra/data_with_small_values.csv (part 5 of 5)
"Wavelength","BG18",      "BG25",      "BG3",       "BG36",      "BG38",      "BG39",      "BG40",      "BG42",      "BG47",      "BG55",      "BG59",      "BG60",      "BG60HT",    "BG61",      "BG62",      "BG62HT",    "BG63",      "BG64",      "BG66",      "BG66HS",    "BG67",      "BG67HT",    "BG7",       "GG395",     "GG400",     "GG420",     "GG435",     "GG455",     "GG475",     "GG495",     "KG1",       "KG2",       "KG3",       "KG5",       "N-WG205",   "N-WG280",   "N-WG295",   "N-WG305",   "N-WG320",   "N-WG360",   "NG1",       "NG11",      "NG3",       "NG4",       "NG5",       "NG9",       "OG515",     "OG530",     "OG550",     "OG570",     "OG590",     "RG1000",    "RG610",     "RG630",     "RG645",     "RG665",     "RG695",     "RG715",     "RG780",     "RG830",     "RG850",     "RG9",       "RG905",     "S7000",     "S7005",     "S7010N",    "S8008G",    "S8022",     "S8023",     "S8612",     "S8802",     "S8806A",    "S8808",     "S8809",     "S8851",     "UG1",       "UG11",      "UG2A",      "UG5",       "VG20",      "VG9"
3550,        0.0004634,   0.42,        0.3896,      0.006251,    0.0001057,   0.0006906,   1e-05,       0.01284,     0.1567,      0.007359,    0.004305,    0.1867,      0.3231,      0.1359,      0.3034,      0.3445,      0.1559,      0.1362,      0.4948,      0.2233,      0.1834,      0.4998,      0.4316,      0.1407,      0.1536,      0.1551,      0.1567,      0.1359,      0.1402,      0.141,       0.0003919,   0.006109,    0.0009992,   0.001222,    0.002255,    0.2708,      0.2486,      0.2637,      0.2314,      0.09043,     0.0625,      0.1018,      0.0854,      0.0938,      0.1012,      0.0877,      0.1517,      0.1556,      0.1546,      0.1536,      0.1494,      0.103,       0.1999,      0.216,       0.2113,      0.2412,      0.2819,      0.2313,      0.03737,     0.04294,     0.04544,     0.0824,      0.04383,     0.58,        0.3874,      0.4617,      0.499,       0.04379,     0.00545,     0.007981,    0.02529,     ,            0.001632,    ,            ,            0.1891,      0.0002133,   0.03909,     0.0002133,   0.4998,      0.4
3600,        0.0006,      0.42,        0.3915,      0.002675,    0.0001358,   0.0008896,   1e-05,       0.01445,     0.1662,      0.009128,    0.005247,    0.195,       0.3311,      0.1432,      0.3118,      0.3524,      0.1629,      0.1428,      0.5022,      0.2327,      0.1913,      0.5074,      0.4338,      0.1403,      0.1499,      0.1535,      0.1559,      0.1378,      0.1403,      0.1393,      0.0005113,   0.007119,    0.001302,    0.001604,    0.0006575,   0.2429,      0.22,        0.236,       0.212,       0.08906,     0.04,        0.0735,      0.0622,      0.07,        0.07,        0.06,        0.1549,      0.1548,      0.1533,      0.1568,      0.1469,      0.09915,     0.2098,      0.224,       0.2208,      0.2577,      0.2973,      0.2476,      0.03722,     0.04356,     0.0451,      0.08704,     0.04281,     0.5717,      0.3887,      0.4564,      0.5022,      0.04878,     0.00645,     0.00893,     0.02587,     ,            0.00172,     ,            ,            0.1995,      0.0002594,   0.04021,     0.0002547,   0.5074,      0.4
3650,        0.0008185,   0.4228,      0.3981,      0.001009,    0.0001694,   0.001246,    1e-05,       0.01637,     0.178,       0.01095,     0.006721,    0.2082,      0.3451,      0.1554,      0.326,       0.3662,      0.1752,      0.1544,      0.5144,      0.2474,      0.2044,      0.5196,      0.4378,      0.1412,      0.1493,      0.154,       0.1573,      0.1333,      0.1418,      0.1396,      0.0006113,   0.007893,    0.00163,     0.00195,     0.0005338,   0.2207,      0.2018,      0.2164,      0.1961,      0.08965,     0.0327,      0.0631,      0.0496,      0.0564,      0.0586,      0.0511,      0.1601,      0.157,       0.1558,      0.1618,      0.1478,      0.09763,     0.2201,      0.2323,      0.2302,      0.2734,      0.3121,      0.2649,      0.03809,     0.04528,     0.04534,     0.09214,     0.04292,     0.5619,      0.3896,      0.4492,      0.5062,      0.05436,     0.007713,    0.01037,     0.02724,     ,            0.001863,    ,            ,            0.207,       0.0003,      0.04237,     0.0003,      0.5196,      0.4024
3700,        0.001,       0.4262,      0.4038,      0.0005636,   0.0002,      0.001829,    1.213e-05,   0.01775,     0.1875,      0.01209,     0.00882,     0.2259,      0.3635,      0.1718,      0.3448,      0.3841,      0.1921,      0.1706,      0.5296,      0.2668,      0.2218,      0.5342,      0.4437,      0.1448,      0.1537,      0.1571,      0.1608,      0.1353,      0.1458,      0.1435,      0.0006632,   0.007376,    0.001822,    0.002208,    0.0013,      0.2325,      0.2127,      0.2268,      0.202,       0.09206,     0.0355,      0.08,        0.06,        0.07,        0.0711,      0.06,        0.1653,      0.1617,      0.1601,      0.1671,      0.1509,      0.098,       0.2302,      0.241,       0.2399,      0.2872,      0.3257,      0.2827,      0.03777,     0.04138,     0.0417,      0.09734,     0.04391,     0.549,       0.3872,      0.4375,      0.5118,      0.058,       0.008548,    0.01127,     0.02912,     ,            0.002024,    ,            ,            0.2146,      0.0003206,   0.0455,      0.0003581,   0.5342,      0.41
3750,        0.001117,    0.4322,      0.4132,      0.0004498,   0.0002296,   0.00258,     2.518e-05,   0.01729,     0.1847,      0.01149,     0.01117,     0.2432,      0.3805,      0.1889,      0.3621,      0.4004,      0.2095,      0.1874,      0.5413,      0.2868,      0.2392,      0.5437,      0.4531,      0.1512,      0.1636,      0.1636,      0.1688,      0.1428,      0.153,       0.1488,      0.0005698,   0.005454,    0.001693,    0.002015,    0.003496,    0.2613,      0.2453,      0.26,        0.2246,      0.09647,     0.0483,      0.1159,      0.0848,      0.1012,      0.1077,      0.081,       0.1708,      0.1681,      0.1653,      0.173,       0.1558,      0.1002,      0.2411,      0.2495,      0.2503,      0.2991,      0.3377,      0.2995,      0.03428,     0.0355,      0.03687,     0.1032,      0.04577,     0.5293,      0.3775,      0.4176,      0.5188,      0.05505,     0.007773,    0.01048,     0.03168,     ,            0.002243,    ,            ,            0.223,       0.0003177,   0.0496,      0.0004036,   0.5437,      0.4175
3800,        0.001156,    0.4424,      0.4226,      0.0005035,   0.0002317,   0.003154,    4.169e-05,   0.01543,     0.164,       0.009901,    0.01287,     0.2484,      0.3826,      0.1973,      0.3647,      0.4015,      0.2171,      0.1951,      0.5348,      0.2981,      0.2455,      0.5316,      0.4648,      0.1583,      0.174,       0.172,       0.1759,      0.1502,      0.1617,      0.1553,      0.0003991,   0.003463,    0.001292,    0.001577,    0.005778,    0.2746,      0.2557,      0.273,       0.24,        0.1023,      0.066,       0.1583,      0.1156,      0.1327,      0.14,        0.1055,      0.1767,      0.1751,      0.1725,      0.1787,      0.1624,      0.1036,      0.2527,      0.2579,      0.2623,      0.309,       0.3478,      0.3127,      0.03105,     0.034,       0.0354,      0.1105,      0.04874,     0.5223,      0.3725,      0.4038,      0.5291,      0.04448,     0.005431,    0.009124,    0.03501,     ,            0.00238,     ,            ,            0.24,        0.0003,      0.05487,     0.000413,    0.5316,      0.43
3850,        0.001072,    0.4517,      0.433,       0.0006764,   0.0002193,   0.003205,    5.395e-05,   0.01301,     0.1327,      0.008076,    0.01311,     0.2331,      0.3583,      0.1886,      0.3416,      0.3755,      0.2055,      0.1849,      0.4976,      0.2898,      0.2318,      0.4866,      0.4779,      0.1667,      0.181,       0.1772,      0.1802,      0.1579,      0.1674,      0.1619,      0.000235,    0.001917,    0.0008111,   0.001039,    0.005658,    0.2651,      0.25,        0.2656,      0.2356,      0.1092,      0.0774,      0.1725,      0.1363,      0.1539,      0.1583,      0.1231,      0.1817,      0.1819,      0.1806,      0.1839,      0.1697,      0.108,       0.2631,      0.266,       0.2714,      0.3173,      0.3564,      0.3232,      0.03484,     0.04058,     0.04188,     0.1182,      0.05293,     0.5329,      0.3825,      0.4062,      0.5408,      0.03093,     0.003027,    0.007921,    0.03929,     4.46e-05,    0.002934,    ,            ,            0.2592,      0.0002594,   0.06125,     0.0003873,   0.4866,      0.442
3900,        0.000865,    0.4636,      0.4462,      0.0008872,   0.0002,      0.002858,    5.333e-05,   0.01018,     0.1027,      0.005598,    0.01192,     0.2041,      0.3143,      0.1668,      0.2998,      0.3297,      0.1796,      0.1614,      0.4373,      0.2617,      0.2036,      0.4207,      0.4903,      0.1668,      0.1771,      0.1785,      0.1817,      0.1614,      0.1685,      0.1643,      0.0001033,   0.000835,    0.0004055,   0.000456,    0.004117,    0.2462,      0.232,       0.2457,      0.2195,      0.1158,      0.0759,      0.1574,      0.13,        0.14,        0.1473,      0.1181,      0.185,       0.1888,      0.1878,      0.1879,      0.1765,      0.1136,      0.2708,      0.2735,      0.2787,      0.3241,      0.3633,      0.3305,      0.04632,     0.05135,     0.05486,     0.1239,      0.05778,     0.5403,      0.3944,      0.4102,      0.5474,      0.01879,     0.001397,    0.006253,    0.04375,     2.669e-05,   0.003803,    ,            ,            0.2774,      0.0002213,   0.06769,     0.0003451,   0.4207,      0.45
3950,        0.0005821,   0.4721,      0.4557,      0.001054,    0.0001449,   0.002168,    4.335e-05,   0.006779,    0.07051,     0.003651,    0.009336,    0.1707,      0.2645,      0.1399,      0.2524,      0.278,       0.1492,      0.1338,      0.3702,      0.2215,      0.1699,      0.3509,      0.5013,      0.1618,      0.1704,      0.1744,      0.177,       0.1566,      0.1656,      0.16,        4.236e-05,   0.000336,    0.000171,    0.0001861,   0.003029,    0.2245,      0.2127,      0.224,       0.2012,      0.12,        0.0666,      0.13,        0.1068,      0.1121,      0.118,       0.0986,      0.185,       0.1925,      0.1905,      0.1893,      0.1813,      0.1179,      0.2756,      0.2783,      0.2827,      0.3273,      0.3659,      0.3302,      0.06186,     0.0659,      0.07151,     0.1281,      0.06183,     0.5346,      0.397,       0.4048,      0.5475,      0.009286,    0.0004345,   0.004323,    0.04716,     5.235e-05,   0.004622,    ,            ,            0.2859,      0.000171,    0.07273,     0.000278,    0.3509,      0.4542
4000,        0.0004,      0.4772,      0.46,        0.0009311,   0.0001,      0.001246,    2e-05,       0.004415,    0.04036,     0.002558,    0.005822,    0.1275,      0.2114,      0.1051,      0.194,       0.2153,      0.1114,      0.0991,      0.2907,      0.1714,      0.1268,      0.2676,      0.5034,      0.1544,      0.1625,      0.166,       0.1683,      0.1474,      0.1582,      0.1521,      2.104e-05,   0.0001525,   7.23e-05,    7.39e-05,    0.002738,    0.2037,      0.1921,      0.2042,      0.1864,      0.1195,      0.0559,      0.106,       0.08,        0.09441,     0.1,         0.08,        0.1811,      0.1884,      0.1842,      0.1838,      0.1794,      0.1161,      0.2742,      0.2755,      0.2792,      0.3259,      0.3632,      0.3252,      0.06493,     0.0666,      0.0707,      0.1292,      0.06292,     0.5156,      0.3839,      0.3874,      0.5411,      0.003658,    9.178e-05,   0.002878,    0.04799,     5.942e-05,   0.004753,    ,            ,            0.2887,      0.000118,    0.07429,     0.0002,      0.2676,      0.4524
4050,        0.0002735,   0.47,        0.4557,      0.0006485,   6.471e-05,   0.0006041,   1e-05,       0.003031,    0.0222,      0.00171,     0.003096,    0.07682,     0.1384,      0.06433,     0.1235,      0.1386,      0.06722,     0.05906,     0.1956,      0.1138,      0.07709,     0.1689,      0.4947,      0.1433,      0.154,       0.155,       0.1561,      0.1372,      0.1473,      0.1405,      1.117e-05,   7.328e-05,   3.512e-05,   3.65e-05,    0.00311,     0.1843,      0.1753,      0.1853,      0.1692,      0.1127,      0.05129,     0.106,       0.08,        0.09,        0.08913,     0.0781,      0.1729,      0.1758,      0.1706,      0.17,        0.1678,      0.1089,      0.2614,      0.2645,      0.2656,      0.3147,      0.3523,      0.3154,      0.05684,     0.05851,     0.06328,     0.1255,      0.0593,      0.4951,      0.3641,      0.3685,      0.5286,      0.001282,    1.79e-05,    0.001922,    0.04507,     4.125e-05,   0.003844,    ,            ,            0.2906,      8.954e-05,   0.07123,     0.0001271,   0.1689,      0.4429
4100,        0.0001803,   0.45,        0.44,        0.0004112,   4.436e-05,   0.0002775,   1e-05,       0.002085,    0.01201,     0.001227,    0.001568,    0.04036,     0.07617,     0.0343,      0.06781,     0.07754,     0.03475,     0.03025,     0.1091,      0.06435,     0.04066,     0.09411,     0.4778,      0.1295,      0.1405,      0.141,       0.1404,      0.1244,      0.1326,      0.1265,      1e-05,       4.198e-05,   2.115e-05,   1.57e-05,    0.003612,    0.1645,      0.1574,      0.165,       0.1516,      0.09989,     0.053,       0.1058,      0.08511,     0.09441,     0.0955,      0.08,        0.1582,      0.1579,      0.1507,      0.1503,      0.148,       0.0984,      0.2362,      0.2425,      0.2436,      0.294,       0.3308,      0.2993,      0.04949,     0.05083,     0.05719,     0.1144,      0.05118,     0.4796,      0.3467,      0.3564,      0.5098,      0.0004598,   1e-05,       0.001324,    0.03911,     3.178e-05,   0.002771,    ,            ,            0.2925,      6.653e-05,   0.06414,     8.166e-05,   0.09411,     0.42
4150,        0.0001256,   0.4305,      0.417,       0.0002,      3.09e-05,    0.0001304,   1e-05,       0.001498,    0.006789,    0.0009269,   0.0008159,   0.02037,     0.03905,     0.01749,     0.03506,     0.04183,     0.01686,     0.01459,     0.05625,     0.03347,     0.02051,     0.05303,     0.456,       0.1116,      0.1266,      0.1232,      0.1219,      0.1092,      0.1147,      0.1113,      1e-05,       2.924e-05,   1.291e-05,   1e-05,       0.003861,    0.1408,      0.1342,      0.14,        0.1323,      0.08423,     0.0561,      0.1117,      0.09016,     0.09772,     0.1,         0.0859,      0.138,       0.1342,      0.1305,      0.1297,      0.1246,      0.08574,     0.208,       0.2177,      0.2152,      0.2697,      0.305,       0.2758,      0.04707,     0.04831,     0.05179,     0.1006,      0.04086,     0.4652,      0.3344,      0.3516,      0.4845,      0.0001798,   1e-05,       0.0009941,   0.03192,     2.013e-05,   0.002056,    ,            ,            0.2934,      5.741e-05,   0.05492,     5.902e-05,   0.05303,     0.4015
4200,        0.0001064,   0.4,         0.3915,      8.913e-05,   2.5e-05,     7.747e-05,   1e-05,       0.001191,    0.004526,    0.0007882,   0.0004886,   0.01121,     0.0211,      0.009654,    0.01926,     0.02268,     0.008809,    0.007556,    0.02989,     0.01817,     0.01109,     0.02924,     0.43,        0.09191,     0.1089,      0.1053,      0.1034,      0.091,       0.0952,      0.0949,      1e-05,       2.239e-05,   1e-05,       1e-05,       0.003738,    0.1155,      0.1111,      0.1144,      0.1092,      0.06895,     0.0567,      0.1162,      0.09,        0.1,         0.1,         0.0865,      0.1127,      0.1099,      0.1098,      0.109,       0.1006,      0.07245,     0.1793,      0.1884,      0.1844,      0.2395,      0.277,       0.2464,      0.04802,     0.05371,     0.04878,     0.0857,      0.03081,     0.4449,      0.322,       0.3436,      0.453,       8.4e-05,     1e-05,       0.000823,    0.02508,     ,            0.001208,    ,            ,            0.2934,      5.236e-05,   0.04586,     5.093e-05,   0.02924,     0.38
4250,        0.0001102,   0.3761,      0.367,       3.746e-05,   2.41e-05,    6.541e-05,   1e-05,       0.001063,    0.003851,    0.0008827,   0.0003681,   0.007748,    0.01416,     0.006791,    0.01309,     0.01526,     0.005895,    0.00498,     0.01788,     0.01184,     0.007611,    0.0197,      0.3997,      0.06847,     0.086,       0.08629,     0.08162,     0.07064,     0.0714,      0.0757,      1e-05,       2.065e-05,   1e-05,       1e-05,       0.002866,    0.0898,      0.0884,      0.0866,      0.0844,      0.0556,      0.05495,     0.1072,      0.08318,     0.09333,     0.09441,     0.08356,     0.08609,     0.08523,     0.0879,      0.08758,     0.0775,      0.05855,     0.1482,      0.1559,      0.1529,      0.2072,      0.2394,      0.212,       0.04921,     0.05637,     0.05219,     0.06981,     0.02192,     0.415,       0.3065,      0.3254,      0.4152,      5.361e-05,   1e-05,       0.0008062,   0.01899,     ,            0.0002104,   ,            ,            0.2893,      5.383e-05,   0.03757,     5.433e-05,   0.0197,      0.3543
4300,        0.0001327,   0.34,        0.3368,      1.71e-05,    2.818e-05,   8.895e-05,   1e-05,       0.001199,    0.004717,    0.001344,    0.0003728,   0.007701,    0.01306,     0.006709,    0.01218,     0.01405,     0.005826,    0.004985,    0.01572,     0.009431,    0.007207,    0.01772,     0.3656,      0.04612,     0.0605,      0.06632,     0.05873,     0.05106,     0.0508,      0.0547,      1e-05,       2.344e-05,   1e-05,       1e-05,       0.001823,    0.0637,      0.0637,      0.0578,      0.0597,      0.04425,     0.04786,     0.0871,      0.07,        0.0733,      0.07762,     0.06457,     0.06209,     0.06292,     0.06225,     0.06582,     0.0568,      0.04286,     0.1123,      0.1198,      0.1199,      0.1688,      0.1911,      0.1666,      0.04794,     0.05122,     0.05097,     0.0519,      0.01498,     0.3683,      0.2805,      0.2994,      0.3734,      4.785e-05,   1e-05,       0.0008948,   0.0137,      4.98e-05,    0.0002283,   ,            ,            0.2755,      6.067e-05,   0.03,        7e-05,       0.01772,     0.3223
4350,        0.0001614,   0.3006,      0.2925,      1e-05,       5.047e-05,   0.0001733,   1e-05,       0.00172,     0.007098,    0.002158,    0.0004568,   0.008815,    0.01346,     0.007569,    0.0128,      0.0144,      0.006643,    0.006061,    0.01676,     0.008061,    0.007703,    0.01772,     0.3263,      0.02855,     0.0367,      0.04599,     0.03903,     0.03463,     0.03277,     0.0349,      1e-05,       3.02e-05,    1e-05,       1e-05,       0.001145,    0.0414,      0.0414,      0.0338,      0.03896,     0.03377,     0.03548,     0.06012,     0.05176,     0.05675,     0.05495,     0.04966,     0.0414,      0.0425,      0.03942,     0.04375,     0.03854,     0.02926,     0.0784,      0.0825,      0.08517,     0.1267,      0.1424,      0.1238,      0.04304,     0.04271,     0.04352,     0.0343,      0.009436,    0.3098,      0.2469,      0.2655,      0.3278,      5.774e-05,   1e-05,       0.001139,    0.00915,     1e-05,       0.001002,    ,            ,            0.2523,      7.621e-05,   0.02243,     0.0001009,   0.01772,     0.2884
4400,        0.0002,      0.25,        0.25,        1e-05,       6.776e-05,   0.0003052,   1e-05,       0.00214,     0.009395,    0.003245,    0.0005594,   0.008635,    0.01236,     0.007518,    0.01197,     0.01317,     0.00655,     0.006099,    0.01484,     0.006827,    0.0073,      0.01571,     0.2809,      0.01568,     0.018,       0.02394,     0.02142,     0.0204,      0.01894,     0.0191,      1e-05,       4.162e-05,   1.042e-05,   1e-05,       0.0007717,   0.0223,      0.0223,      0.017,       0.0223,      0.02368,     0.0257,      0.04169,     0.04,        0.04,        0.04,        0.03698,     0.02314,     0.02287,     0.02259,     0.02518,     0.02229,     0.01762,     0.04815,     0.04948,     0.05083,     0.0826,      0.0925,      0.0796,      0.03517,     0.03328,     0.03343,     0.02019,     0.005022,    0.2423,      0.2034,      0.2188,      0.2778,      7.778e-05,   1e-05,       0.001405,    0.005447,    3.969e-05,   0.0008931,   ,            ,            0.22,        0.0001,      0.01481,     0.0001371,   0.01571,     0.2469
4450,        0.0002553,   0.2046,      0.2,         1e-05,       9.036e-05,   0.0004169,   1.256e-05,   0.002362,    0.01075,     0.004293,    0.0006493,   0.007195,    0.009979,    0.006408,    0.009752,    0.01057,     0.005416,    0.005149,    0.01165,     0.005629,    0.006119,    0.01258,     0.2297,      0.00694,     0.00791,     0.00946,     0.00922,     0.00912,     0.00876,     0.00815,     1e-05,       4.823e-05,   1.106e-05,   1e-05,       0.000534,    0.01,        0.01,        0.007444,    0.01,        0.01477,     0.01862,     0.02904,     0.02679,     0.025,       0.02512,     0.0259,      0.01039,     0.01006,     0.01125,     0.01145,     0.01033,     0.00853,     0.02387,     0.02448,     0.02517,     0.0435,      0.0497,      0.04376,     0.02583,     0.02234,     0.02305,     0.00976,     0.002197,    0.1724,      0.1508,      0.1625,      0.2258,      0.0001016,   1e-05,       0.001517,    0.002797,    7.509e-05,   0.000602,    ,            ,            0.186,       0.0001384,   0.008338,    0.0001726,   0.01258,     0.2054
4500,        0.0002972,   0.15,        0.16,        1e-05,       0.0001047,   0.000516,    2e-05,       0.002572,    0.0121,      0.005522,    0.0007558,   0.005756,    0.007775,    0.005234,    0.007643,    0.008216,    0.004256,    0.004072,    0.008858,    0.004562,    0.004921,    0.00973,     0.1774,      0.0028,      0.00276,     0.002866,    0.00349,     0.00342,     0.003295,    0.002939,    1e-05,       4.508e-05,   1.106e-05,   1e-05,       0.0003471,   0.00431,     0.00431,     0.002938,    0.004,       0.008017,    0.01288,     0.0172,      0.01726,     0.01611,     0.01622,     0.01637,     0.004394,    0.004333,    0.004721,    0.00494,     0.00471,     0.003477,    0.01073,     0.01133,     0.01162,     0.0197,      0.02317,     0.0198,      0.01685,     0.01333,     0.01334,     0.00441,     0.0007882,   0.1097,      0.09816,     0.1064,      0.1749,      0.0001365,   1e-05,       0.001498,    0.001146,    0.0001168,   0.0003256,   ,            ,            0.15,        0.0001663,   0.003947,    0.0002113,   0.00973,     0.16
4550,        0.0003508,   0.1146,      0.1132,      1e-05,       0.0001169,   0.0006651,   2.958e-05,   0.002675,    0.01458,     0.00684,     0.0009438,   0.004996,    0.006476,    0.004591,    0.006426,    0.006843,    0.003563,    0.003468,    0.00719,     0.003951,    0.004292,    0.008055,    0.128,       0.000994,    0.000978,    0.000983,    0.001129,    0.0011,      0.0012,      0.001008,    1e-05,       4.009e-05,   1.106e-05,   1e-05,       0.0001909,   0.001352,    0.001352,    0.000964,    0.001318,    0.00377,     0.007762,    0.01038,     0.0105,      0.01,        0.01,        0.01,        0.001743,    0.001581,    0.001845,    0.001875,    0.001742,    0.0013,      0.00453,     0.004684,    0.004841,    0.00924,     0.01037,     0.00843,     0.00943,     0.00712,     0.00678,     0.00184,     0.0002409,   0.06139,     0.05334,     0.0599,      0.1294,      0.0001958,   1e-05,       0.001412,    0.0004483,   3.056e-05,   0.0001419,   ,            ,            0.1131,      0.0001742,   0.001607,    0.000257,    0.008055,    0.114
4600,        0.0004,      0.07834,     0.0778,      1e-05,       0.0001247,   0.0009006,   4.645e-05,   0.002729,    0.019,       0.008465,    0.001304,    0.005132,    0.00634,     0.004923,    0.006306,    0.00669,     0.003622,    0.00358,     0.006838,    0.004022,    0.004391,    0.007823,    0.0905,      0.0003013,   0.0003,      0.0003006,   0.000301,    0.0003097,   0.0003357,   0.000302,    1e-05,       3.556e-05,   1.042e-05,   1e-05,       8.269e-05,   0.000407,    0.000407,    0.0002931,   0.000407,    0.001463,    0.005129,    0.006,       0.006237,    0.006166,    0.005821,    0.006223,    0.0006152,   0.0005943,   0.0007031,   0.000661,    0.0006577,   0.0004406,   0.00158,     0.001739,    0.002037,    0.003528,    0.004025,    0.003292,    0.004586,    0.00312,     0.00298,     0.000724,    6.732e-05,   0.0303,      0.01783,     0.02838,     0.09202,     0.0003023,   1e-05,       0.001288,    0.0001161,   2.932e-05,   4.506e-05,   ,            ,            0.08,        0.0001766,   0.0005872,   0.0003,      0.007823,    0.0745
4650,        0.0004667,   0.05508,     0.0561,      1e-05,       0.0001294,   0.001277,    7.362e-05,   0.002641,    0.02606,     0.01031,     0.001959,    0.006813,    0.008118,    0.006605,    0.008001,    0.008518,    0.004923,    0.004884,    0.008472,    0.005088,    0.005777,    0.009759,    0.0641,      9.863e-05,   7.345e-05,   9.55e-05,    0.0001117,   9.484e-05,   0.0001035,   9.616e-05,   1e-05,       2.884e-05,   1e-05,       1e-05,       2.901e-05,   0.0001191,   0.0001191,   8.511e-05,   0.0001191,   0.0005978,   0.00302,     0.003459,    0.00375,     0.004,       0.003192,    0.003784,    0.0002588,   0.0002254,   0.0002704,   0.00025,     0.0002483,   0.0001603,   0.0005741,   0.000754,    0.0008337,   0.001277,    0.00153,     0.001132,    0.001887,    0.001208,    0.001211,    0.0002825,   1.888e-05,   0.01385,     0.009925,    0.01261,     0.06337,     0.0005195,   1.919e-05,   0.001134,    4.912e-05,   0.0001461,   1.515e-05,   ,            ,            0.05508,     0.000175,    0.0002055,   0.0003516,   0.009759,    0.05248
4700,        0.000514,    0.04,        0.04159,     1e-05,       0.0001294,   0.001805,    0.0001197,   0.002506,    0.0354,      0.0122,      0.003029,    0.01106,     0.01303,     0.01066,     0.01261,     0.01353,     0.008493,    0.008466,    0.01325,     0.007678,    0.009208,    0.01497,     0.0461,      3.281e-05,   2.171e-05,   3.112e-05,   4.207e-05,   3.236e-05,   3.656e-05,   3.42e-05,    1e-05,       2.143e-05,   1e-05,       1e-05,       1e-05,       4.227e-05,   4.227e-05,   2.483e-05,   4.227e-05,   0.0002356,   0.00182,     0.001778,    0.002128,    0.002104,    0.00182,     0.002089,    0.0001117,   0.0001028,   9.979e-05,   0.0001134,   0.0001059,   6.397e-05,   0.0002512,   0.0003162,   0.0003327,   0.0004966,   0.0005346,   0.0004375,   0.000547,    0.0004875,   0.0004656,   0.0001191,   1e-05,       0.006063,    0.009925,    0.005539,    0.04275,     0.0009015,   4.704e-05,   0.0009531,   5.289e-05,   ,            1e-05,       ,            ,            0.04,        0.000171,    7.701e-05,   0.0004,      0.01497,     0.03251
4750,        0.0005,      0.03296,     0.03483,     1e-05,       0.0001282,   0.002353,    0.0001618,   0.002256,    0.04489,     0.01406,     0.004508,    0.01826,     0.02161,     0.01748,     0.02046,     0.02221,     0.01485,     0.01487,     0.02175,     0.01229,     0.01479,     0.02385,     0.0358,      1.227e-05,   1e-05,       1.25e-05,    1.556e-05,   1.5e-05,     1.393e-05,   1.528e-05,   1e-05,       1.346e-05,   1e-05,       1e-05,       1e-05,       1.585e-05,   1.585e-05,   1e-05,       1.39e-05,    0.0001034,   0.001122,    0.001052,    0.001222,    0.001153,    0.001038,    0.001186,    5.117e-05,   4.932e-05,   4.519e-05,   5.284e-05,   5.728e-05,   3.404e-05,   0.0001279,   0.0001596,   0.0001524,   0.0002028,   0.0002234,   0.0001791,   0.0001991,   0.0001828,   0.0001803,   5.808e-05,   1e-05,       0.002611,    0.009925,    0.002426,    0.0292,      0.001433,    9.473e-05,   0.0007737,   ,            5.584e-05,   1e-05,       ,            ,            0.02838,     0.0001633,   3.602e-05,   0.0004315,   0.02385,     0.02203
4800,        0.0004699,   0.03,        0.0317,      1e-05,       0.0001259,   0.002719,    0.0002,      0.001914,    0.05252,     0.01587,     0.006243,    0.02702,     0.03292,     0.0259,      0.03035,     0.03359,     0.02293,     0.02278,     0.03342,     0.01932,     0.02212,     0.03556,     0.03122,     1e-05,       1e-05,       1e-05,       1e-05,       1e-05,       1e-05,       1e-05,       1e-05,       1e-05,       1e-05,       1e-05,       1e-05,       1e-05,       1e-05,       1e-05,       1e-05,       5.671e-05,   0.000631,    0.0006607,   0.0007096,   0.0007261,   0.0006561,   0.0007727,   2.449e-05,   2.377e-05,   2.259e-05,   2.512e-05,   3.214e-05,   2.249e-05,   6.668e-05,   8.375e-05,   7.289e-05,   8.73e-05,    0.0001104,   8.337e-05,   7.43e-05,    6.152e-05,   7.194e-05,   3.162e-05,   1e-05,       0.00116,     0.009925,    0.001089,    0.02065,     0.002044,    0.0001584,   0.0006368,   ,            1.183e-05,   1e-05,       ,            ,            0.02,        0.0001503,   2.36e-05,    0.0004688,   0.03556,     0.01614
4850,        0.0004266,   0.02924,     0.03076,     1e-05,       0.000133,    0.002853,    0.0002286,   0.001621,    0.05874,     0.01775,     0.008173,    0.03642,     0.04615,     0.0348,      0.04167,     0.04702,     0.03124,     0.03076,     0.04796,     0.02904,     0.03079,     0.04991,     0.0287,      1e-05,       1e-05,       1e-05,       1e-05,       1e-05,       1e-05,       1e-05,       1e-05,       1e-05,       1e-05,       1e-05,       1e-05,       1e-05,       1e-05,       1e-05,       1e-05,       3.765e-05,   0.0004169,   0.0003846,   0.00052,     0.0004688,   0.0003981,   0.0005176,   1.211e-05,   1.109e-05,   1.052e-05,   1.226e-05,   1.832e-05,   1.445e-05,   3.42e-05,    4.355e-05,   3.837e-05,   4.477e-05,   5.636e-05,   4.236e-05,   2.958e-05,   2.366e-05,   2.958e-05,   1.69e-05,    1e-05,       0.0005507,   0.009925,    0.0005416,   0.01526,     0.002635,    0.0002376,   0.0005693,   ,            3.964e-05,   1e-05,       ,            ,            0.0138,      0.0001496,   2.09e-05,    0.0004909,   0.04991,     0.0123
4900,        0.0004169,   0.02576,     0.02729,     1e-05,       0.000133,    0.002887,    0.0002286,   0.001518,    0.06502,     0.01892,     0.01037,     0.04731,     0.06232,     0.04502,     0.0551,      0.06337,     0.04079,     0.03956,     0.06617,     0.0415,      0.04149,     0.06777,     0.0266,      1e-05,       1e-05,       1e-05,       1e-05,       1e-05,       1e-05,       1e-05,       1e-05,       1e-05,       1e-05,       1e-05,       1e-05,       1e-05,       1e-05,       1e-05,       1e-05,       2.374e-05,   0.0002455,   0.0002089,   0.0002985,   0.0002786,   0.0002104,   0.0003148,   1e-05,       1e-05,       1e-05,       1e-05,       1e-05,       1e-05,       1.687e-05,   2.203e-05,   1.694e-05,   2.472e-05,   3.062e-05,   2.218e-05,   1.222e-05,   1.099e-05,   1.282e-05,   1e-05,       1e-05,       0.0002942,   0.009925,    0.0003059,   0.01114,     0.003028,    0.0003262,   0.0005713,   ,            3.06e-05,    1e-05,       ,            ,            0.01057,     0.000156,    1.931e-05,   0.0005,      0.06777,     0.01
4950,        0.0004477,   0.01968,     0.02004,     1e-05,       0.0001409,   0.002973,    0.00026,     0.001548,    0.07108,     0.01854,     0.01279,     0.06127,     0.08366,     0.05802,     0.07229,     0.08489,     0.05353,     0.05139,     0.09066,     0.05726,     0.05501,     0.09057,     0.02,        1e-05,       1e-05,       1e-05,       1e-05,       1e-05,       1e-05,       1e-05,       1e-05,       1e-05,       1e-05,       1e-05,       1e-05,       1e-05,       1e-05,       1e-05,       1e-05,       1.069e-05,   0.000123,    0.0001007,   0.0001528,   0.0001393,   0.0001079,   0.0001493,   1e-05,       1e-05,       1e-05,       1e-05,       1e-05,       1e-05,       1e-05,       1e-05,       1e-05,       1.183e-05,   1.57e-05,    1.076e-05,   1e-05,       1e-05,       1e-05,       1e-05,       1e-05,       0.0001688,   0.009925,    0.0001974,   0.00739,     0.003019,    0.0003896,   0.0006405,   2.537e-05,   1e-05,       1e-05,       ,            ,            0.008356,    0.0001726,   1.251e-05,   0.0005,      0.09057,     0.007534
5000,        0.0005,      0.01132,     0.01099,     1e-05,       0.000156,    0.003218,    0.0003126,   0.001632,    0.07464,     0.01629,     0.01509,     0.07711,     0.1085,      0.07262,     0.09193,     0.1098,      0.06786,     0.06452,     0.12,        0.07547,     0.07058,     0.117,       0.0125,      1e-05,       1e-05,       1e-05,       1e-05,       1e-05,       1e-05,       1e-05,       1e-05,       1e-05,       1e-05,       1e-05,       1e-05,       1e-05,       1e-05,       1e-05,       1e-05,       1e-05,       5.495e-05,   3.236e-05,   5.649e-05,   5.212e-05,   3.917e-05,   5.754e-05,   1e-05,       1e-05,       1e-05,       1e-05,       1e-05,       1e-05,       1e-05,       1e-05,       1e-05,       1e-05,       1e-05,       1e-05,       1e-05,       1e-05,       1e-05,       1e-05,       1e-05,       9.375e-05,   0.009925,    0.0001355,   0.004413,    0.002545,    0.0003832,   0.0007477,   3.913e-05,   4.206e-05,   1e-05,       ,            ,            0.006281,    0.0001866,   1e-05,       0.0004955,   0.117,       0.005
5050,        0.0005,      0.005236,    0.005082,    1e-05,       0.0001531,   0.003616,    0.0003802,   0.001777,    0.07269,     0.01249,     0.0165,      0.09209,     0.1318,      0.08615,     0.1109,      0.1335,      0.08079,     0.07625,     0.1486,      0.09314,     0.08601,     0.143,       0.0063,      1e-05,       1e-05,       1e-05,       1e-05,       1e-05,       1e-05,       1e-05,       1e-05,       1e-05,       1e-05,       1e-05,       1e-05,       1e-05,       1e-05,       1e-05,       1e-05,       1e-05,       1.995e-05,   1.271e-05,   2.518e-05,   1.82e-05,    1.503e-05,   1.82e-05,    1e-05,       1e-05,       1e-05,       1e-05,       1e-05,       1e-05,       1e-05,       1e-05,       1e-05,       1e-05,       1e-05,       1e-05,       1e-05,       1e-05,       1e-05,       1e-05,       1e-05,       4.751e-05,   0.01806,     9.711e-05,   0.002345,    0.001799,    0.0002843,   0.0008493,   5.17e-05,    ,            1e-05,       ,            ,            0.004055,    0.0001875,   1e-05,       0.0004645,   0.143,       0.002773
5100,        0.0004198,   0.002178,    0.002032,    1e-05,       0.0001318,   0.003971,    0.0003981,   0.001675,    0.06377,     0.007925,    0.01628,     0.1029,      0.1485,      0.09571,     0.1255,      0.1508,      0.08941,     0.08386,     0.1706,      0.1062,      0.09768,     0.1638,      0.00276,     1e-05,       1e-05,       1e-05,       1e-05,       1e-05,       1e-05,       1e-05,       1e-05,       1e-05,       1e-05,       1e-05,       1e-05,       1e-05,       1e-05,       1e-05,       1e-05,       1e-05,       1e-05,       1e-05,       1e-05,       1e-05,       1e-05,       1e-05,       1e-05,       1e-05,       1e-05,       1e-05,       1e-05,       1e-05,       1e-05,       1e-05,       1e-05,       1e-05,       1e-05,       1e-05,       1e-05,       1e-05,       1e-05,       1e-05,       1e-05,       2.188e-05,   0.01447,     6.627e-05,   0.001315,    0.00103,     0.0001509,   0.0008478,   2.262e-05,   ,            1e-05,       ,            ,            0.002328,    0.0001435,   1e-05,       0.0004,      0.1638,      0.001455
5150,        0.0002931,   0.0009397,   0.0009099,   1e-05,       7.516e-05,   0.003909,    0.0003758,   0.001231,    0.04872,     0.003751,    0.01419,     0.1065,      0.1548,      0.09889,     0.1323,      0.1578,      0.09218,     0.08586,     0.1811,      0.1124,      0.1023,      0.175,       0.00121,     1e-05,       1e-05,       1e-05,       1e-05,       1e-05,       1e-05,       1e-05,       1e-05,       1e-05,       1e-05,       1e-05,       1e-05,       1e-05,       1e-05,       1e-05,       1e-05,       1e-05,       1e-05,       1e-05,       1e-05,       1e-05,       1e-05,       1e-05,       1e-05,       1e-05,       1e-05,       1e-05,       1e-05,       1e-05,       1e-05,       1e-05,       1e-05,       1e-05,       1e-05,       1e-05,       1e-05,       1e-05,       1e-05,       1e-05,       1e-05,       1e-05,       0.01512,     4.091e-05,   0.000792,    0.0004597,   5.275e-05,   0.0006335,   7.095e-05,   ,            1e-05,       ,            ,            0.00123,     9.376e-05,   1e-05,       0.0002742,   0.175,       0.0006637
