Repository: lucas-wilkins/schott-filters

schott-filters
==============

Grab the Schott filter datasheets from the Schott website and parse into a useful form.

Data files
----------

The following files are created by interpreting the published datasheets 

* `data_with_small_values.csv` Data with the 1e-5 entered when only the upper bound specified
* `simple_data.csv` Data where only exactly reported numbers are given
* `detailed/*` Individual data, with three columns, the last saying whether the value was specified as a bound.
* `reference_thicknesses.csv` Thickness of glass for which it is measured


When transmittance is low, the datasheets report `< 1,000E-5`, the way this is dealt with
affects the files here. The wavelengths are always the same, but sometimes the data is 
not present for all of them.

Code
----

The code to scrape the website is included, but not the downloaded files themselves.

Workflow
--------

pip install everything in `requirements.txt`

There is a sequence of scripts to rebuild the data (run from the repo root)...

 1) `download_landing` - download the landing page
 2) `pull_json` - grabs the JSON object containing all the links for the landing page
 3) `compile_downloads` - turns the JSON data into a list of downloads
 4) `download_datasheets` - downloads the datasheets in .pdf form
 5) `extract_text` - gets the text from the .pdfs
 6) `parse_text` - parses the text and extracts the data, and
    `reference_thicknesses` - generates a file with the thicknesses of the samples

Other useful things

 * `load_spectra` has a method to load in spectra as a dict of dataclasses
 * `file_data` contains a list (also called `file_data`) that contains name, pdf file, and url

File: spectra/detailed/BG42.csv
"Wavelength /nm", "Transmittance", "Is upper bound"
200, 1e-05, True
210, 1e-05, True
220, 1e-05, True
230, 1e-05, True
240, 1e-05, True
250, 1e-05, True
260, 1e-05, True
270, 1e-05, True
280, 1e-05, True
290, 1e-05, True
300, 1e-05, True
310, 0.001094, False
320, 0.04416, False
330, 0.1931, False
340, 0.3537, False
350, 0.4717, False
360, 0.5508, False
370, 0.6085, False
380, 0.6549, False
390, 0.6954, False
400, 0.7309, False
410, 0.7626, False
420, 0.7909, False
430, 0.8164, False
440, 0.8385, False
450, 0.859, False
460, 0.8769, False
470, 0.8923, False
480, 0.9053, False
490, 0.9158, False
500, 0.9234, False
510, 0.9279, False
520, 0.9267, False
530, 0.9188, False
540, 0.9003, False
550, 0.8716, False
560, 0.8276, False
570, 0.7687, False
580, 0.6953, False
590, 0.6101, False
600, 0.5178, False
610, 0.4287, False
620, 0.3398, False
630, 0.2598, False
640, 0.1909, False
650, 0.1366, False
660, 0.094, False
670, 0.06215, False
680, 0.04026, False
690, 0.02523, False
700, 0.01516, False
710, 0.008398, False
720, 0.004946, False
730, 0.002764, False
740, 0.001476, False
750, 0.000886, False
760, 0.0005196, False
770, 0.0003134, False
780, 0.0001872, False
790, 0.0001157, False
800, 7.768e-05, False
810, 5.462e-05, False
820, 3.995e-05, False
830, 3.059e-05, False
840, 2.447e-05, False
850, 2.086e-05, False
860, 1.861e-05, False
870, 1.773e-05, False
880, 1.585e-05, False
890, 1.546e-05, False
900, 1.593e-05, False
910, 1.546e-05, False
920, 1.658e-05, False
930, 1.816e-05, False
940, 2.045e-05, False
950, 2.35e-05, False
960, 2.852e-05, False
970, 3.496e-05, False
980, 4.313e-05, False
990, 5.297e-05, False
1000, 6.464e-05, False
1010, 7.923e-05, False
1020, 9.752e-05, False
1030, 0.0001198, False
1040, 0.0001471, False
1050, 0.0001815, False
1060, 0.0002215, False
1070, 0.0002726, False
1080, 0.0003342, False
1090, 0.0004095, False
1100, 0.0004963, False
1110, 0.0006033, False
1120, 0.0007275, False
1130, 0.0008722, False
1140, 0.001095, False
1150, 0.001277, False
1160, 0.001563, False
1170, 0.001864, False
1180, 0.002255, False
1190, 0.002633, False
1200, 0.003171, False
1250, 0.00738, False
1300, 0.01533, False
1350, 0.03166, False
1400, 0.05808, False
1450, 0.09389, False
1500, 0.144, False
1550, 0.2069, False
1600, 0.2781, False
1650, 0.3496, False
1700, 0.4287, False
1750, 0.4958, False
1800, 0.5652, False
1850, 0.6214, False
1900, 0.6717, False
1950, 0.7173, False
2000, 0.7583, False
2050, 0.7873, False
2100, 0.8136, False
2150, 0.8362, False
2200, 0.8507, False
2250, 0.8624, False
2300, 0.8665, False
2350, 0.8678, False
2400, 0.866, False
2450, 0.8588, False
2500, 0.8362, False
2550, 0.7946, False
2600, 0.7705, False
2650, 0.7512, False
2700, 0.7228, False
2750, 0.5938, False
2800, 0.227, False
2850, 0.0863, False
2900, 0.04698, False
2950, 0.03497, False
3000, 0.02755, False
3050, 0.02263, False
3100, 0.01895, False
3150, 0.01605, False
3200, 0.01362, False
3250, 0.01195, False
3300, 0.01104, False
3350, 0.01027, False
3400, 0.01018, False
3450, 0.01055, False
3500, 0.01139, False
3550, 0.01284, False
3600, 0.01445, False
3650, 0.01637, False
3700, 0.01775, False
3750, 0.01729, False
3800, 0.01543, False
3850, 0.01301, False
3900, 0.01018, False
3950, 0.006779, False
4000, 0.004415, False
4050, 0.003031, False
4100, 0.002085, False
4150, 0.001498, False
4200, 0.001191, False
4250, 0.001063, False
4300, 0.001199, False
4350, 0.00172, False
4400, 0.00214, False
4450, 0.002362, False
4500, 0.002572, False
4550, 0.002675, False
4600, 0.002729, False
4650, 0.002641, False
4700, 0.002506, False
4750, 0.002256, False
4800, 0.001914, False
4850, 0.001621, False
4900, 0.001518, False
4950, 0.001548, False
5000, 0.001632, False
5050, 0.001777, False
5100, 0.001675, False
5150, 0.001231, False

File: spectra/detailed/BG55.csv
"Wavelength /nm", "Transmittance", "Is upper bound"
200, 1e-05, True
210, 1e-05, True
220, 1e-05, True
230, 1e-05, True
240, 1e-05, True
250, 1e-05, True
260, 1e-05, True
270, 1e-05, True
280, 1e-05, True
290, 1e-05, True
300, 1.878e-05, False
310, 0.006724, False
320, 0.09213, False
330, 0.265, False
340, 0.4212, False
350, 0.5277, False
360, 0.598, False
370, 0.65, False
380, 0.6932, False
390, 0.7313, False
400, 0.7648, False
410, 0.7945, False
420, 0.8214, False
430, 0.8447, False
440, 0.8657, False
450, 0.8842, False
460, 0.8999, False
470, 0.9131, False
480, 0.9246, False
490, 0.9338, False
500, 0.9399, False
510, 0.9424, False
520, 0.94, False
530, 0.9303, False
540, 0.911, False
550, 0.8792, False
560, 0.8329, False
570, 0.7701, False
580, 0.6928, False
590, 0.6029, False
600, 0.5057, False
610, 0.4085, False
620, 0.3166, False
630, 0.2354, False
640, 0.1677, False
650, 0.1149, False
660, 0.07208, False
670, 0.04508, False
680, 0.02711, False
690, 0.01583, False
700, 0.009032, False
710, 0.005056, False
720, 0.002809, False
730, 0.001576, False
740, 0.0008774, False
750, 0.0005015, False
760, 0.0002924, False
770, 0.0001764, False
780, 0.0001106, False
790, 7.226e-05, False
800, 4.934e-05, False
810, 3.526e-05, False
820, 2.638e-05, False
830, 2.067e-05, False
840, 1.694e-05, False
850, 1.452e-05, False
860, 1.297e-05, False
870, 1.207e-05, False
880, 1.167e-05, False
890, 1.169e-05, False
900, 1.211e-05, False
910, 1.292e-05, False
920, 1.416e-05, False
930, 1.59e-05, False
940, 1.824e-05, False
950, 2.132e-05, False
960, 2.533e-05, False
970, 3.049e-05, False
980, 3.711e-05, False
990, 4.557e-05, False
1000, 5.634e-05, False
1010, 7e-05, False
1020, 8.728e-05, False
1030, 0.000109, False
1040, 0.0001363, False
1050, 0.0001705, False
1060, 0.000213, False
1070, 0.0002657, False
1080, 0.0003308, False
1090, 0.000411, False
1100, 0.0005093, False
1110, 0.0006294, False
1120, 0.0007757, False
1130, 0.0009532, False
1140, 0.001167, False
1150, 0.001424, False
1160, 0.001739, False
1170, 0.002078, False
1180, 0.002505, False
1190, 0.003047, False
1200, 0.00366, False
1250, 0.00867, False
1300, 0.02062, False
1350, 0.04003, False
1400, 0.07197, False
1450, 0.1148, False
1500, 0.171, False
1550, 0.2371, False
1600, 0.3093, False
1650, 0.3844, False
1700, 0.4561, False
1750, 0.5236, False
1800, 0.5841, False
1850, 0.6379, False
1900, 0.6841, False
1950, 0.7241, False
2000, 0.7545, False
2050, 0.7807, False
2100, 0.8029, False
2150, 0.8131, False
2200, 0.8044, False
2250, 0.8032, False
2300, 0.8123, False
2350, 0.8232, False
2400, 0.8313, False
2450, 0.8272, False
2500, 0.8119, False
2550, 0.7821, False
2600, 0.7532, False
2650, 0.7316, False
2700, 0.6993, False
2750, 0.5881, False
2800, 0.1888, False
2850, 0.05554, False
2900, 0.02645, False
2950, 0.01629, False
3000, 0.01137, False
3050, 0.008398, False
3100, 0.006519, False
3150, 0.005315, False
3200, 0.004538, False
3250, 0.004113, False
3300, 0.003971, False
3350, 0.004064, False
3400, 0.004457, False
3450, 0.005018, False
3500, 0.006034, False
3550, 0.007359, False
3600, 0.009128, False
3650, 0.01095, False
3700, 0.01209, False
3750, 0.01149, False
3800, 0.009901, False
3850, 0.008076, False
3900, 0.005598, False
3950, 0.003651, False
4000, 0.002558, False
4050, 0.00171, False
4100, 0.001227, False
4150, 0.0009269, False
4200, 0.0007882, False
4250, 0.0008827, False
4300, 0.001344, False
4350, 0.002158, False
4400, 0.003245, False
4450, 0.004293, False
4500, 0.005522, False
4550, 0.00684, False
4600, 0.008465, False
4650, 0.01031, False
4700, 0.0122, False
4750, 0.01406, False
4800, 0.01587, False
4850, 0.01775, False
4900, 0.01892, False
4950, 0.01854, False
5000, 0.01629, False
5050, 0.01249, False
5100, 0.007925, False
5150, 0.003751, False

File: spectra/detailed/BG61.csv
"Wavelength /nm", "Transmittance", "Is upper bound"
200, 1e-05, True
210, 1e-05, True
220, 1e-05, True
230, 1e-05, True
240, 1e-05, True
250, 1e-05, True
260, 1e-05, True
270, 1e-05, True
280, 1e-05, True
290, 1e-05, True
300, 1e-05, True
310, 1e-05, True
320, 0.0008279, False
330, 0.03776, False
340, 0.2218, False
350, 0.4867, False
360, 0.6867, False
370, 0.8013, False
380, 0.8579, False
390, 0.89, False
400, 0.9099, False
410, 0.9225, False
420, 0.932, False
430, 0.9401, False
440, 0.9475, False
450, 0.9542, False
460, 0.9597, False
470, 0.9638, False
480, 0.9663, False
490, 0.967, False
500, 0.9656, False
510, 0.9612, False
520, 0.9516, False
530, 0.9326, False
540, 0.9001, False
550, 0.8602, False
560, 0.8082, False
570, 0.7417, False
580, 0.6631, False
590, 0.5767, False
600, 0.4848, False
610, 0.3949, False
620, 0.3106, False
630, 0.2359, False
640, 0.1744, False
650, 0.1247, False
660, 0.08605, False
670, 0.05862, False
680, 0.03831, False
690, 0.02506, False
700, 0.01619, False
710, 0.01049, False
720, 0.006864, False
730, 0.004501, False
740, 0.003032, False
750, 0.002113, False
760, 0.001465, False
770, 0.001094, False
780, 0.0008376, False
790, 0.0006491, False
800, 0.0005193, False
810, 0.0004547, False
820, 0.0003958, False
830, 0.0003721, False
840, 0.000353, False
850, 0.0003372, False
860, 0.0003277, False
870, 0.0003291, False
880, 0.0003728, False
890, 0.0003944, False
900, 0.0004116, False
910, 0.0004741, False
920, 0.0005553, False
930, 0.0006122, False
940, 0.0006917, False
950, 0.0008146, False
960, 0.0009997, False
970, 0.001164, False
980, 0.001375, False
990, 0.001621, False
1000, 0.001899, False
1010, 0.002246, False
1020, 0.002621, False
1030, 0.003084, False
1040, 0.003652, False
1050, 0.004329, False
1060, 0.005237, False
1070, 0.005656, False
1080, 0.006708, False
1090, 0.008091, False
1100, 0.009044, False
1110, 0.01045, False
1120, 0.0121, False
1130, 0.01412, False
1140, 0.01599, False
1150, 0.01819, False
1160, 0.02144, False
1170, 0.02359, False
1180, 0.02664, False
1190, 0.03013, False
1200, 0.03407, False
1250, 0.05972, False
1300, 0.09768, False
1350, 0.1471, False
1400, 0.211, False
1450, 0.28, False
1500, 0.3528, False
1550, 0.4286, False
1600, 0.4994, False
1650, 0.5662, False
1700, 0.6247, False
1750, 0.6771, False
1800, 0.721, False
1850, 0.7586, False
1900, 0.7902, False
1950, 0.8168, False
2000, 0.8384, False
2050, 0.8562, False
2100, 0.8717, False
2150, 0.8834, False
2200, 0.8897, False
2250, 0.8951, False
2300, 0.8995, False
2350, 0.9042, False
2400, 0.9076, False
2450, 0.9091, False
2500, 0.9064, False
2550, 0.9055, False
2600, 0.9005, False
2650, 0.8947, False
2700, 0.8849, False
2750, 0.8623, False
2800, 0.7744, False
2850, 0.6386, False
2900, 0.5289, False
2950, 0.4504, False
3000, 0.3893, False
3050, 0.3366, False
3100, 0.2896, False
3150, 0.2488, False
3200, 0.2145, False
3250, 0.1871, False
3300, 0.1658, False
3350, 0.15, False
3400, 0.1394, False
3450, 0.133, False
3500, 0.1313, False
3550, 0.1359, False
3600, 0.1432, False
3650, 0.1554, False
3700, 0.1718, False
3750, 0.1889, False
3800, 0.1973, False
3850, 0.1886, False
3900, 0.1668, False
3950, 0.1399, False
4000, 0.1051, False
4050, 0.06433, False
4100, 0.0343, False
4150, 0.01749, False
4200, 0.009654, False
4250, 0.006791, False
4300, 0.006709, False
4350, 0.007569, False
4400, 0.007518, False
4450, 0.006408, False
4500, 0.005234, False
4550, 0.004591, False
4600, 0.004923, False
4650, 0.006605, False
4700, 0.01066, False
4750, 0.01748, False
4800, 0.0259, False
4850, 0.0348, False
4900, 0.04502, False
4950, 0.05802, False
5000, 0.07262, False
5050, 0.08615, False
5100, 0.09571, False
5150, 0.09889, False

File: spectra/detailed/BG62.csv
"Wavelength /nm", "Transmittance", "Is upper bound"
200, 1e-05, True
210, 1e-05, True
220, 1e-05, True
230, 1e-05, True
240, 1e-05, True
250, 1e-05, True
260, 1e-05, True
270, 1e-05, True
280, 1e-05, True
290, 1e-05, True
300, 1e-05, True
310, 1e-05, True
320, 1.091e-05, False
330, 0.005414, False
340, 0.07963, False
350, 0.2609, False
360, 0.4385, False
370, 0.5592, False
380, 0.6359, False
390, 0.6861, False
400, 0.7241, False
410, 0.7548, False
420, 0.7817, False
430, 0.8047, False
440, 0.8263, False
450, 0.8455, False
460, 0.862, False
470, 0.8761, False
480, 0.8878, False
490, 0.8965, False
500, 0.901, False
510, 0.8996, False
520, 0.8902, False
530, 0.8704, False
540, 0.8363, False
550, 0.7859, False
560, 0.7179, False
570, 0.633, False
580, 0.5365, False
590, 0.4347, False
600, 0.3347, False
610, 0.2446, False
620, 0.1691, False
630, 0.1115, False
640, 0.06907, False
650, 0.04086, False
660, 0.02302, False
670, 0.01251, False
680, 0.006564, False
690, 0.003364, False
700, 0.001703, False
710, 0.0008557, False
720, 0.0004359, False
730, 0.0002284, False
740, 0.0001222, False
750, 6.774e-05, False
760, 3.935e-05, False
770, 2.448e-05, False
780, 1.61e-05, False
790, 1.109e-05, False
800, 1e-05, True
810, 1e-05, True
820, 1e-05, True
830, 1e-05, True
840, 1e-05, True
850, 1e-05, True
860, 1e-05, True
870, 1e-05, True
880, 1e-05, True
890, 1e-05, True
900, 1e-05, True
910, 1e-05, True
920, 1e-05, True
930, 1.165e-05, False
940, 1.541e-05, False
950, 1.755e-05, False
960, 2.479e-05, False
970, 2.87e-05, False
980, 4.02e-05, False
990, 4.506e-05, False
1000, 6.306e-05, False
1010, 8.451e-05, False
1020, 0.0001094, False
1030, 0.0001406, False
1040, 0.0001816, False
1050, 0.0002297, False
1060, 0.0002932, False
1070, 0.0003653, False
1080, 0.0004627, False
1090, 0.0005805, False
1100, 0.000739, False
1110, 0.0009134, False
1120, 0.001135, False
1130, 0.001415, False
1140, 0.001732, False
1150, 0.002149, False
1160, 0.00262, False
1170, 0.003235, False
1180, 0.003803, False
1190, 0.004695, False
1200, 0.005724, False
1250, 0.01361, False
1300, 0.02886, False
1350, 0.05506, False
1400, 0.09391, False
1450, 0.1474, False
1500, 0.2108, False
1550, 0.2833, False
1600, 0.3593, False
1650, 0.4329, False
1700, 0.5028, False
1750, 0.5686, False
1800, 0.6275, False
1850, 0.6784, False
1900, 0.7221, False
1950, 0.7604, False
2000, 0.7928, False
2050, 0.8197, False
2100, 0.8428, False
2150, 0.8618, False
2200, 0.8757, False
2250, 0.8858, False
2300, 0.8963, False
2350, 0.9053, False
2400, 0.9126, False
2450, 0.918, False
2500, 0.9193, False
2550, 0.9208, False
2600, 0.9215, False
2650, 0.9213, False
2700, 0.9177, False
2750, 0.9065, False
2800, 0.8575, False
2850, 0.7696, False
2900, 0.6891, False
2950, 0.6267, False
3000, 0.5754, False
3050, 0.5287, False
3100, 0.4846, False
3150, 0.4432, False
3200, 0.4065, False
3250, 0.3749, False
3300, 0.3489, False
3350, 0.3284, False
3400, 0.3129, False
3450, 0.3039, False
3500, 0.3002, False
3550, 0.3034, False
3600, 0.3118, False
3650, 0.326, False
3700, 0.3448, False
3750, 0.3621, False
3800, 0.3647, False
3850, 0.3416, False
3900, 0.2998, False
3950, 0.2524, False
4000, 0.194, False
4050, 0.1235, False
4100, 0.06781, False
4150, 0.03506, False
4200, 0.01926, False
4250, 0.01309, False
4300, 0.01218, False
4350, 0.0128, False
4400, 0.01197, False
4450, 0.009752, False
4500, 0.007643, False
4550, 0.006426, False
4600, 0.006306, False
4650, 0.008001, False
4700, 0.01261, False
4750, 0.02046, False
4800, 0.03035, False
4850, 0.04167, False
4900, 0.0551, False
4950, 0.07229, False
5000, 0.09193, False
5050, 0.1109, False
5100, 0.1255, False
5150, 0.1323, False

File: spectra/detailed/BG62HT.csv
"Wavelength /nm", "Transmittance", "Is upper bound"
200, 1e-05, True
210, 1e-05, True
220, 1e-05, True
230, 1e-05, True
240, 1e-05, True
250, 1e-05, True
260, 1e-05, True
270, 1e-05, True
280, 1e-05, True
290, 1e-05, True
300, 1e-05, True
310, 1e-05, True
320, 1.339e-05, False
330, 0.00593, False
340, 0.09512, False
350, 0.3042, False
360, 0.5087, False
370, 0.642, False
380, 0.7214, False
390, 0.7694, False
400, 0.8016, False
410, 0.8257, False
420, 0.8456, False
430, 0.8627, False
440, 0.8779, False
450, 0.8919, False
460, 0.9036, False
470, 0.9121, False
480, 0.919, False
490, 0.9251, False
500, 0.9261, False
510, 0.9214, False
520, 0.9089, False
530, 0.8856, False
540, 0.8483, False
550, 0.7945, False
560, 0.7232, False
570, 0.6361, False
580, 0.5373, False
590, 0.4338, False
600, 0.3335, False
610, 0.2433, False
620, 0.1683, False
630, 0.111, False
640, 0.06912, False
650, 0.04089, False
660, 0.02308, False
670, 0.01259, False
680, 0.006615, False
690, 0.003406, False
700, 0.001849, False
710, 0.0008801, False
720, 0.0004531, False
730, 0.000236, False
740, 0.0001276, False
750, 7.146e-05, False
760, 4.179e-05, False
770, 2.577e-05, False
780, 1.695e-05, False
790, 1.17e-05, False
800, 1e-05, True
810, 1e-05, True
820, 1e-05, True
830, 1e-05, True
840, 1e-05, True
850, 1e-05, True
860, 1e-05, True
870, 1e-05, True
880, 1e-05, True
890, 1e-05, True
900, 1e-05, True
910, 1e-05, True
920, 1.017e-05, False
930, 1.146e-05, False
940, 1.861e-05, False
950, 2.151e-05, False
960, 2.868e-05, False
970, 3.657e-05, False
980, 4.364e-05, False
990, 5.597e-05, False
1000, 7.191e-05, False
1010, 9.398e-05, False
1020, 0.0001185, False
1030, 0.0001571, False
1040, 0.0002103, False
1050, 0.0002391, False
1060, 0.0003161, False
1070, 0.0004016, False
1080, 0.0005109, False
1090, 0.0006481, False
1100, 0.0007708, False
1110, 0.0009495, False
1120, 0.001194, False
1130, 0.001417, False
1140, 0.001889, False
1150, 0.00219, False
1160, 0.002656, False
1170, 0.00328, False
1180, 0.003977, False
1190, 0.004816, False
1200, 0.005792, False
1250, 0.0142, False
1300, 0.02938, False
1350, 0.05598, False
1400, 0.0947, False
1450, 0.147, False
1500, 0.2097, False
1550, 0.2813, False
1600, 0.3563, False
1650, 0.4329, False
1700, 0.5036, False
1750, 0.5702, False
1800, 0.6281, False
1850, 0.6812, False
1900, 0.7279, False
1950, 0.7606, False
2000, 0.7936, False
2050, 0.8208, False
2100, 0.8458, False
2150, 0.8616, False
2200, 0.8764, False
2250, 0.8864, False
2300, 0.9006, False
2350, 0.9081, False
2400, 0.9143, False
2450, 0.9208, False
2500, 0.9204, False
2550, 0.9214, False
2600, 0.9213, False
2650, 0.9202, False
2700, 0.9166, False
2750, 0.9057, False
2800, 0.8625, False
2850, 0.7851, False
2900, 0.7123, False
2950, 0.6549, False
3000, 0.6073, False
3050, 0.5638, False
3100, 0.5224, False
3150, 0.4834, False
3200, 0.4482, False
3250, 0.4175, False
3300, 0.3919, False
3350, 0.3714, False
3400, 0.3556, False
3450, 0.3461, False
3500, 0.3419, False
3550, 0.3445, False
3600, 0.3524, False
3650, 0.3662, False
3700, 0.3841, False
3750, 0.4004, False
3800, 0.4015, False
3850, 0.3755, False
3900, 0.3297, False
3950, 0.278, False
4000, 0.2153, False
4050, 0.1386, False
4100, 0.07754, False
4150, 0.04183, False
4200, 0.02268, False
4250, 0.01526, False
4300, 0.01405, False
4350, 0.0144, False
4400, 0.01317, False
4450, 0.01057, False
4500, 0.008216, False
4550, 0.006843, False
4600, 0.00669, False
4650, 0.008518, False
4700, 0.01353, False
4750, 0.02221, False
4800, 0.03359, False
4850, 0.04702, False
4900, 0.06337, False
4950, 0.08489, False
5000, 0.1098, False
5050, 0.1335, False
5100, 0.1508, False
5150, 0.1578, False

File: spectra/detailed/BG63.csv
"Wavelength /nm", "Transmittance", "Is upper bound"
200, 1e-05, True
210, 1e-05, True
220, 1e-05, True
230, 1e-05, True
240, 1e-05, True
250, 1e-05, True
260, 1e-05, True
270, 1e-05, True
280, 1e-05, True
290, 1e-05, True
300, 1e-05, True
310, 0.002433, False
320, 0.07008, False
330, 0.3265, False
340, 0.6188, False
350, 0.8085, False
360, 0.902, False
370, 0.9441, False
380, 0.9639, False
390, 0.9748, False
400, 0.9797, False
410, 0.9827, False
420, 0.9849, False
430, 0.9867, False
440, 0.9882, False
450, 0.9896, False
460, 0.9907, False
470, 0.9915, False
480, 0.9919, False
490, 0.9919, False
500, 0.9909, False
510, 0.9885, False
520, 0.9839, False
530, 0.9763, False
540, 0.9644, False
550, 0.9471, False
560, 0.9232, False
570, 0.8935, False
580, 0.8543, False
590, 0.8076, False
600, 0.7536, False
610, 0.6937, False
620, 0.6295, False
630, 0.5632, False
640, 0.498, False
650, 0.4343, False
660, 0.3734, False
670, 0.3185, False
680, 0.2695, False
690, 0.2267, False
700, 0.19, False
710, 0.1594, False
720, 0.134, False
730, 0.1133, False
740, 0.09696, False
750, 0.08151, False
760, 0.07097, False
770, 0.0627, False
780, 0.05639, False
790, 0.05125, False
800, 0.04771, False
810, 0.04471, False
820, 0.04271, False
830, 0.04174, False
840, 0.04061, False
850, 0.04057, False
860, 0.04065, False
870, 0.04149, False
880, 0.04238, False
890, 0.04391, False
900, 0.04619, False
910, 0.04868, False
920, 0.05153, False
930, 0.05418, False
940, 0.05756, False
950, 0.06141, False
960, 0.06548, False
970, 0.06997, False
980, 0.07511, False
990, 0.07958, False
1000, 0.08513, False
1010, 0.09301, False
1020, 0.09917, False
1030, 0.1063, False
1040, 0.1124, False
1050, 0.1202, False
1060, 0.1282, False
1070, 0.1348, False
1080, 0.1437, False
1090, 0.1522, False
1100, 0.1621, False
1110, 0.1714, False
1120, 0.1806, False
1130, 0.1912, False
1140, 0.2015, False
1150, 0.2122, False
1160, 0.224, False
1170, 0.2349, False
1180, 0.2467, False
1190, 0.2591, False
1200, 0.2726, False
1250, 0.3398, False
1300, 0.4115, False
1350, 0.4843, False
1400, 0.5477, False
1450, 0.6145, False
1500, 0.6746, False
1550, 0.7266, False
1600, 0.7697, False
1650, 0.8079, False
1700, 0.8387, False
1750, 0.8629, False
1800, 0.8822, False
1850, 0.8987, False
1900, 0.9108, False
1950, 0.9204, False
2000, 0.9277, False
2050, 0.9336, False
2100, 0.9385, False
2150, 0.9414, False
2200, 0.9406, False
2250, 0.9393, False
2300, 0.9388, False
2350, 0.9391, False
2400, 0.9387, False
2450, 0.9364, False
2500, 0.9317, False
2550, 0.9352, False
2600, 0.9284, False
2650, 0.921, False
2700, 0.9101, False
2750, 0.8881, False
2800, 0.8095, False
2850, 0.6807, False
2900, 0.5725, False
2950, 0.4941, False
3000, 0.4325, False
3050, 0.3786, False
3100, 0.3298, False
3150, 0.2863, False
3200, 0.2493, False
3250, 0.2191, False
3300, 0.1952, False
3350, 0.1771, False
3400, 0.164, False
3450, 0.1564, False
3500, 0.1535, False
3550, 0.1559, False
3600, 0.1629, False
3650, 0.1752, False
3700, 0.1921, False
3750, 0.2095, False
3800, 0.2171, False
3850, 0.2055, False
3900, 0.1796, False
3950, 0.1492, False
4000, 0.1114, False
4050, 0.06722, False
4100, 0.03475, False
4150, 0.01686, False
4200, 0.008809, False
4250, 0.005895, False
4300, 0.005826, False
4350, 0.006643, False
4400, 0.00655, False
4450, 0.005416, False
4500, 0.004256, False
4550, 0.003563, False
4600, 0.003622, False
4650, 0.004923, False
4700, 0.008493, False
4750, 0.01485, False
4800, 0.02293, False
4850, 0.03124, False
4900, 0.04079, False
4950, 0.05353, False
5000, 0.06786, False
5050, 0.08079, False
5100, 0.08941, False
5150, 0.09218, False

File: spectra/detailed/BG64.csv
"Wavelength /nm", "Transmittance", "Is upper bound"
200, 1e-05, True
210, 1e-05, True
220, 1e-05, True
230, 1e-05, True
240, 1e-05, True
250, 1e-05, True
260, 1e-05, True
270, 1e-05, True
280, 1e-05, True
290, 1e-05, True
300, 0.002982, False
310, 0.07223, False
320, 0.3138, False
330, 0.6101, False
340, 0.8116, False
350, 0.9134, False
360, 0.9618, False
370, 0.9818, False
380, 0.9899, False
390, 0.9935, False
400, 0.995, False
410, 0.9959, False
420, 0.9962, False
430, 0.9966, False
440, 0.997, False
450, 0.9973, False
460, 0.9976, False
470, 0.9977, False
480, 0.9977, False
490, 0.9977, False
500, 0.9971, False
510, 0.9959, False
520, 0.9938, False
530, 0.9903, False
540, 0.985, False
550, 0.977, False
560, 0.966, False
570, 0.9513, False
580, 0.9324, False
590, 0.9093, False
600, 0.8816, False
610, 0.8496, False
620, 0.8137, False
630, 0.7745, False
640, 0.7328, False
650, 0.6894, False
660, 0.6452, False
670, 0.6013, False
680, 0.5625, False
690, 0.5212, False
700, 0.4821, False
710, 0.4471, False
720, 0.414, False
730, 0.3852, False
740, 0.3593, False
750, 0.3369, False
760, 0.3175, False
770, 0.3011, False
780, 0.2879, False
790, 0.2763, False
800, 0.2682, False
810, 0.2611, False
820, 0.2558, False
830, 0.2539, False
840, 0.2511, False
850, 0.2523, False
860, 0.2522, False
870, 0.2539, False
880, 0.2592, False
890, 0.2601, False
900, 0.2661, False
910, 0.2722, False
920, 0.2787, False
930, 0.285, False
940, 0.2938, False
950, 0.3014, False
960, 0.31, False
970, 0.3187, False
980, 0.3291, False
990, 0.3379, False
1000, 0.3475, False
1010, 0.3575, False
1020, 0.3681, False
1030, 0.3793, False
1040, 0.3898, False
1050, 0.3999, False
1060, 0.4107, False
1070, 0.4223, False
1080, 0.4326, False
1090, 0.4452, False
1100, 0.4553, False
1110, 0.4666, False
1120, 0.4786, False
1130, 0.4896, False
1140, 0.5017, False
1150, 0.5137, False
1160, 0.5248, False
1170, 0.537, False
1180, 0.5479, False
1190, 0.5602, False
1200, 0.5719, False
1250, 0.6292, False
1300, 0.6842, False
1350, 0.7313, False
1400, 0.7753, False
1450, 0.8142, False
1500, 0.8461, False
1550, 0.8733, False
1600, 0.8959, False
1650, 0.9119, False
1700, 0.9252, False
1750, 0.9356, False
1800, 0.9432, False
1850, 0.9497, False
1900, 0.9532, False
1950, 0.9556, False
2000, 0.957, False
2050, 0.9583, False
2100, 0.9591, False
2150, 0.9589, False
2200, 0.9549, False
2250, 0.9512, False
2300, 0.9484, False
2350, 0.9469, False
2400, 0.9447, False
2450, 0.9416, False
2500, 0.9354, False
2550, 0.9383, False
2600, 0.9299, False
2650, 0.9214, False
2700, 0.9084, False
2750, 0.8853, False
2800, 0.802, False
2850, 0.6664, False
2900, 0.554, False
2950, 0.4734, False
3000, 0.4106, False
3050, 0.356, False
3100, 0.3067, False
3150, 0.2634, False
3200, 0.2268, False
3250, 0.1972, False
3300, 0.174, False
3350, 0.1565, False
3400, 0.144, False
3450, 0.1367, False
3500, 0.1339, False
3550, 0.1362, False
3600, 0.1428, False
3650, 0.1544, False
3700, 0.1706, False
3750, 0.1874, False
3800, 0.1951, False
3850, 0.1849, False
3900, 0.1614, False
3950, 0.1338, False
4000, 0.0991, False
4050, 0.05906, False
4100, 0.03025, False
4150, 0.01459, False
4200, 0.007556, False
4250, 0.00498, False
4300, 0.004985, False
4350, 0.006061, False
4400, 0.006099, False
4450, 0.005149, False
4500, 0.004072, False
4550, 0.003468, False
4600, 0.00358, False
4650, 0.004884, False
4700, 0.008466, False
4750, 0.01487, False
4800, 0.02278, False
4850, 0.03076, False
4900, 0.03956, False
4950, 0.05139, False
5000, 0.06452, False
5050, 0.07625, False
5100, 0.08386, False
5150, 0.08586, False

File: spectra/detailed/BG66HS.csv
"Wavelength /nm", "Transmittance", "Is upper bound"
200, 1e-05, True
210, 1e-05, True
220, 1e-05, True
230, 1e-05, True
240, 1e-05, True
250, 1e-05, True
260, 1e-05, True
270, 1e-05, True
280, 1e-05, True
290, 1e-05, True
300, 1e-05, True
310, 1e-05, True
320, 1e-05, True
330, 0.0009746, False
340, 0.03686, False
350, 0.1848, False
360, 0.375, False
370, 0.5257, False
380, 0.6234, False
390, 0.6849, False
400, 0.7276, False
410, 0.76, False
420, 0.786, False
430, 0.8087, False
440, 0.8292, False
450, 0.8471, False
460, 0.8626, False
470, 0.8758, False
480, 0.8864, False
490, 0.8933, False
500, 0.895, False
510, 0.8901, False
520, 0.8752, False
530, 0.8479, False
540, 0.8039, False
550, 0.7414, False
560, 0.6603, False
570, 0.5644, False
580, 0.46, False
590, 0.3557, False
600, 0.2598, False
610, 0.1786, False
620, 0.1154, False
630, 0.07064, False
640, 0.04057, False
650, 0.02192, False
660, 0.01135, False
670, 0.005713, False
680, 0.002706, False
690, 0.00131, False
700, 0.0006095, False
710, 0.0002798, False
720, 0.0001318, False
730, 6.345e-05, False
740, 3.181e-05, False
750, 1.671e-05, False
760, 1e-05, True
770, 1e-05, True
780, 1e-05, True
790, 1e-05, True
800, 1e-05, True
810, 1e-05, True
820, 1e-05, True
830, 1e-05, True
840, 1e-05, True
850, 1e-05, True
860, 1e-05, True
870, 1e-05, True
880, 1e-05, True
890, 1e-05, True
900, 1e-05, True
910, 1e-05, True
920, 1e-05, True
930, 1e-05, True
940, 1e-05, True
950, 1e-05, True
960, 1e-05, True
970, 1e-05, True
980, 1e-05, True
990, 1.098e-05, False
1000, 1.558e-05, False
1010, 2.078e-05, False
1020, 2.785e-05, False
1030, 3.659e-05, False
1040, 4.852e-05, False
1050, 6.733e-05, False
1060, 8.545e-05, False
1070, 0.0001127, False
1080, 0.0001454, False
1090, 0.0001854, False
1100, 0.0002451, False
1110, 0.0003149, False
1120, 0.00039, False
1130, 0.0005114, False
1140, 0.0006304, False
1150, 0.0008148, False
1160, 0.001017, False
1170, 0.001283, False
1180, 0.001561, False
1190, 0.001978, False
1200, 0.002514, False
1250, 0.006007, False
1300, 0.01525, False
1350, 0.03121, False
1400, 0.05831, False
1450, 0.09706, False
1500, 0.1543, False
1550, 0.2162, False
1600, 0.2816, False
1650, 0.3501, False
1700, 0.4212, False
1750, 0.4883, False
1800, 0.5511, False
1850, 0.6065, False
1900, 0.6553, False
1950, 0.6989, False
2000, 0.7349, False
2050, 0.7661, False
2100, 0.7934, False
2150, 0.815, False
2200, 0.8318, False
2250, 0.8467, False
2300, 0.8577, False
2350, 0.8709, False
2400, 0.8798, False
2450, 0.8858, False
2500, 0.8891, False
2550, 0.8938, False
2600, 0.8939, False
2650, 0.8927, False
2700, 0.8877, False
2750, 0.8715, False
2800, 0.8004, False
2850, 0.677, False
2900, 0.5736, False
2950, 0.502, False
3000, 0.449, False
3050, 0.4039, False
3100, 0.3635, False
3150, 0.3275, False
3200, 0.2968, False
3250, 0.2714, False
3300, 0.2513, False
3350, 0.2363, False
3400, 0.2259, False
3450, 0.2202, False
3500, 0.2192, False
3550, 0.2233, False
3600, 0.2327, False
3650, 0.2474, False
3700, 0.2668, False
3750, 0.2868, False
3800, 0.2981, False
3850, 0.2898, False
3900, 0.2617, False
3950, 0.2215, False
4000, 0.1714, False
4050, 0.1138, False
4100, 0.06435, False
4150, 0.03347, False
4200, 0.01817, False
4250, 0.01184, False
4300, 0.009431, False
4350, 0.008061, False
4400, 0.006827, False
4450, 0.005629, False
4500, 0.004562, False
4550, 0.003951, False
4600, 0.004022, False
4650, 0.005088, False
4700, 0.007678, False
4750, 0.01229, False
4800, 0.01932, False
4850, 0.02904, False
4900, 0.0415, False
4950, 0.05726, False
5000, 0.07547, False
5050, 0.09314, False
5100, 0.1062, False
5150, 0.1124, False

File: spectra/detailed/GG395.csv
"Wavelength /nm", "Transmittance", "Is upper bound"
200, 1e-05, True
210, 1e-05, True
220, 1e-05, True
230, 1e-05, True
240, 1e-05, True
250, 1e-05, True
260, 1e-05, True
270, 1e-05, True
280, 1e-05, True
290, 1e-05, True
300, 1e-05, True
310, 1e-05, True
320, 1e-05, True
330, 1e-05, True
340, 1e-05, True
350, 1e-05, True
360, 1e-05, True
370, 1e-05, True
380, 1e-05, True
390, 0.1131, False
400, 0.7568, False
410, 0.8785, False
420, 0.9102, False
430, 0.9252, False
440, 0.9348, False
450, 0.9427, False
460, 0.9495, False
470, 0.9553, False
480, 0.9606, False
490, 0.9658, False
500, 0.9703, False
510, 0.9738, False
520, 0.9768, False
530, 0.9789, False
540, 0.9807, False
550, 0.9823, False
560, 0.9835, False
570, 0.9841, False
580, 0.9843, False
590, 0.9842, False
600, 0.984, False
610, 0.9835, False
620, 0.9828, False
630, 0.9819, False
640, 0.981, False
650, 0.9801, False
660, 0.9791, False
670, 0.9779, False
680, 0.9766, False
690, 0.9753, False
700, 0.9739, False
710, 0.9723, False
720, 0.9708, False
730, 0.9691, False
740, 0.9675, False
750, 0.9657, False
760, 0.9639, False
770, 0.9621, False
780, 0.9604, False
790, 0.9587, False
800, 0.9569, False
810, 0.9551, False
820, 0.9535, False
830, 0.9521, False
840, 0.9507, False
850, 0.9496, False
860, 0.9486, False
870, 0.9476, False
880, 0.9467, False
890, 0.9457, False
900, 0.9448, False
910, 0.9439, False
920, 0.9431, False
930, 0.9422, False
940, 0.9416, False
950, 0.9409, False
960, 0.9404, False
970, 0.9398, False
980, 0.9393, False
990, 0.9388, False
1000, 0.9383, False
1010, 0.9379, False
1020, 0.9376, False
1030, 0.9374, False
1040, 0.9372, False
1050, 0.937, False
1060, 0.9369, False
1070, 0.9368, False
1080, 0.9366, False
1090, 0.9365, False
1100, 0.9365, False
1110, 0.9365, False
1120, 0.9366, False
1130, 0.9366, False
1140, 0.9367, False
1150, 0.9368, False
1160, 0.9369, False
1170, 0.9371, False
1180, 0.9372, False
1190, 0.9374, False
1200, 0.9376, False
1250, 0.9391, False
1300, 0.9414, False
1350, 0.9443, False
1400, 0.9433, False
1450, 0.9504, False
1500, 0.9555, False
1550, 0.9594, False
1600, 0.9622, False
1650, 0.9638, False
1700, 0.964, False
1750, 0.9632, False
1800, 0.9619, False
1850, 0.9602, False
1900, 0.9585, False
1950, 0.9566, False
2000, 0.9546, False
2050, 0.9526, False
2100, 0.9487, False
2150, 0.9432, False
2200, 0.9318, False
2250, 0.9268, False
2300, 0.9315, False
2350, 0.9306, False
2400, 0.9235, False
2450, 0.9147, False
2500, 0.9067, False
2550, 0.9014, False
2600, 0.895, False
2650, 0.8838, False
2700, 0.804, False
2750, 0.3176, False
2800, 0.2228, False
2850, 0.2391, False
2900, 0.2571, False
2950, 0.2688, False
3000, 0.2738, False
3050, 0.2675, False
3100, 0.2561, False
3150, 0.2409, False
3200, 0.2224, False
3250, 0.2055, False
3300, 0.1892, False
3350, 0.1733, False
3400, 0.1601, False
3450, 0.1494, False
3500, 0.1437, False
3550, 0.1407, False
3600, 0.1403, False
3650, 0.1412, False
3700, 0.1448, False
3750, 0.1512, False
3800, 0.1583, False
3850, 0.1667, False
3900, 0.1668, False
3950, 0.1618, False
4000, 0.1544, False
4050, 0.1433, False
4100, 0.1295, False
4150, 0.1116, False
4200, 0.09191, False
4250, 0.06847, False
4300, 0.04612, False
4350, 0.02855, False
4400, 0.01568, False
4450, 0.00694, False
4500, 0.0028, False
4550, 0.000994, False
4600, 0.0003013, False
4650, 9.863e-05, False
4700, 3.281e-05, False
4750, 1.227e-05, False
4800, 1e-05, True
4850, 1e-05, True
4900, 1e-05, True
4950, 1e-05, True
5000, 1e-05, True
5050, 1e-05, True
5100, 1e-05, True
5150, 1e-05, True

File: spectra/detailed/GG420.csv
"Wavelength /nm", "Transmittance", "Is upper bound"
200, 1e-05, True
210, 1e-05, True
220, 1e-05, True
230, 1e-05, True
240, 1e-05, True
250, 1e-05, True
260, 1e-05, True
270, 1e-05, True
280, 1e-05, True
290, 1e-05, True
300, 1e-05, True
310, 1e-05, True
320, 1e-05, True
330, 1e-05, True
340, 1e-05, True
350, 1e-05, True
360, 1e-05, True
370, 1e-05, True
380, 1e-05, True
390, 1e-05, True
400, 7.048e-05, False
410, 0.06112, False
420, 0.4792, False
430, 0.7703, False
440, 0.8551, False
450, 0.8849, False
460, 0.9032, False
470, 0.9176, False
480, 0.93, False
490, 0.9409, False
500, 0.95, False
510, 0.9578, False
520, 0.9645, False
530, 0.9703, False
540, 0.9747, False
550, 0.9781, False
560, 0.9809, False
570, 0.9829, False
580, 0.9843, False
590, 0.9852, False
600, 0.9857, False
610, 0.9858, False
620, 0.9856, False
630, 0.9852, False
640, 0.9847, False
650, 0.9841, False
660, 0.9834, False
670, 0.9825, False
680, 0.9814, False
690, 0.9803, False
700, 0.9792, False
710, 0.978, False
720, 0.9767, False
730, 0.9754, False
740, 0.974, False
750, 0.9724, False
760, 0.9706, False
770, 0.9691, False
780, 0.9676, False
790, 0.9662, False
800, 0.9649, False
810, 0.9635, False
820, 0.9622, False
830, 0.9609, False
840, 0.9596, False
850, 0.9585, False
860, 0.9574, False
870, 0.9563, False
880, 0.9552, False
890, 0.9541, False
900, 0.9531, False
910, 0.9523, False
920, 0.9517, False
930, 0.9512, False
940, 0.9507, False
950, 0.9503, False
960, 0.9499, False
970, 0.9495, False
980, 0.9491, False
990, 0.9488, False
1000, 0.9484, False
1010, 0.9481, False
1020, 0.9478, False
1030, 0.9475, False
1040, 0.9472, False
1050, 0.947, False
1060, 0.9468, False
1070, 0.9467, False
1080, 0.9466, False
1090, 0.9465, False
1100, 0.9465, False
1110, 0.9465, False
1120, 0.9465, False
1130, 0.9465, False
1140, 0.9466, False
1150, 0.9467, False
1160, 0.9468, False
1170, 0.9469, False
1180, 0.947, False
1190, 0.9472, False
1200, 0.9474, False
1250, 0.9484, False
1300, 0.9504, False
1350, 0.9531, False
1400, 0.9522, False
1450, 0.958, False
1500, 0.9626, False
1550, 0.966, False
1600, 0.969, False
1650, 0.9703, False
1700, 0.9704, False
1750, 0.9697, False
1800, 0.9682, False
1850, 0.9665, False
1900, 0.9646, False
1950, 0.9628, False
2000, 0.9612, False
2050, 0.9591, False
2100, 0.9559, False
2150, 0.95, False
2200, 0.9379, False
2250, 0.9336, False
2300, 0.9381, False
2350, 0.938, False
2400, 0.9317, False
2450, 0.9215, False
2500, 0.9136, False
2550, 0.9104, False
2600, 0.9056, False
2650, 0.8892, False
2700, 0.812, False
2750, 0.3239, False
2800, 0.2398, False
2850, 0.25, False
2900, 0.2672, False
2950, 0.2777, False
3000, 0.2832, False
3050, 0.2786, False
3100, 0.2687, False
3150, 0.2553, False
3200, 0.2405, False
3250, 0.2235, False
3300, 0.2064, False
3350, 0.1911, False
3400, 0.176, False
3450, 0.1639, False
3500, 0.1578, False
3550, 0.1551, False
3600, 0.1535, False
3650, 0.154, False
3700, 0.1571, False
3750, 0.1636, False
3800, 0.172, False
3850, 0.1772, False
3900, 0.1785, False
3950, 0.1744, False
4000, 0.166, False
4050, 0.155, False
4100, 0.141, False
4150, 0.1232, False
4200, 0.1053, False
4250, 0.08629, False
4300, 0.06632, False
4350, 0.04599, False
4400, 0.02394, False
4450, 0.00946, False
4500, 0.002866, False
4550, 0.000983, False
4600, 0.0003006, False
4650, 9.55e-05, False
4700, 3.112e-05, False
4750, 1.25e-05, False
4800, 1e-05, True
4850, 1e-05, True
4900, 1e-05, True
4950, 1e-05, True
5000, 1e-05, True
5050, 1e-05, True
5100, 1e-05, True
5150, 1e-05, True

File: spectra/detailed/GG495.csv
"Wavelength /nm", "Transmittance", "Is upper bound"
200, 1e-05, True
210, 1e-05, True
220, 1e-05, True
230, 1e-05, True
240, 1e-05, True
250, 1e-05, True
260, 1e-05, True
270, 1e-05, True
280, 1e-05, True
290, 1e-05, True
300, 1e-05, True
310, 1e-05, True
320, 1e-05, True
330, 1e-05, True
340, 1e-05, True
350, 1e-05, True
360, 1e-05, True
370, 1e-05, True
380, 1e-05, True
390, 1e-05, True
400, 1e-05, True
410, 1e-05, True
420, 1e-05, True
430, 1e-05, True
440, 1e-05, True
450, 1e-05, True
460, 1e-05, True
470, 1e-05, True
480, 0.002765, False
490, 0.2183, False
500, 0.7321, False
510, 0.9185, False
520, 0.9617, False
530, 0.9755, False
540, 0.9821, False
550, 0.9858, False
560, 0.988, False
570, 0.9889, False
580, 0.9892, False
590, 0.9891, False
600, 0.9887, False
610, 0.9881, False
620, 0.987, False
630, 0.9859, False
640, 0.9847, False
650, 0.9835, False
660, 0.9823, False
670, 0.981, False
680, 0.9795, False
690, 0.9779, False
700, 0.9763, False
710, 0.9746, False
720, 0.9729, False
730, 0.9712, False
740, 0.9695, False
750, 0.9677, False
760, 0.9659, False
770, 0.9641, False
780, 0.9623, False
790, 0.9604, False
800, 0.9586, False
810, 0.9569, False
820, 0.9553, False
830, 0.9537, False
840, 0.9522, False
850, 0.9507, False
860, 0.9493, False
870, 0.9481, False
880, 0.9468, False
890, 0.9456, False
900, 0.9443, False
910, 0.9432, False
920, 0.9422, False
930, 0.9413, False
940, 0.9405, False
950, 0.9398, False
960, 0.9391, False
970, 0.9386, False
980, 0.9381, False
990, 0.9376, False
1000, 0.9371, False
1010, 0.9367, False
1020, 0.9364, False
1030, 0.9361, False
1040, 0.9359, False
1050, 0.9357, False
1060, 0.9356, False
1070, 0.9354, False
1080, 0.9353, False
1090, 0.9352, False
1100, 0.9352, False
1110, 0.9352, False
1120, 0.9352, False
1130, 0.9353, False
1140, 0.9355, False
1150, 0.9356, False
1160, 0.9357, False
1170, 0.9359, False
1180, 0.936, False
1190, 0.9362, False
1200, 0.9364, False
1250, 0.9382, False
1300, 0.9407, False
1350, 0.9435, False
1400, 0.9441, False
1450, 0.9506, False
1500, 0.956, False
1550, 0.9601, False
1600, 0.9634, False
1650, 0.9653, False
1700, 0.9657, False
1750, 0.965, False
1800, 0.9636, False
1850, 0.9616, False
1900, 0.9595, False
1950, 0.9574, False
2000, 0.9552, False
2050, 0.953, False
2100, 0.9498, False
2150, 0.9449, False
2200, 0.9329, False
2250, 0.9289, False
2300, 0.932, False
2350, 0.9313, False
2400, 0.9256, False
2450, 0.9166, False
2500, 0.9077, False
2550, 0.9014, False
2600, 0.8958, False
2650, 0.8808, False
2700, 0.8125, False
2750, 0.341, False
2800, 0.2445, False
2850, 0.2499, False
2900, 0.2611, False
2950, 0.2714, False
3000, 0.2751, False
3050, 0.2686, False
3100, 0.2558, False
3150, 0.2409, False
3200, 0.2257, False
3250, 0.2105, False
3300, 0.1931, False
3350, 0.1754, False
3400, 0.1601, False
3450, 0.1487, False
3500, 0.1438, False
3550, 0.141, False
3600, 0.1393, False
3650, 0.1396, False
3700, 0.1435, False
3750, 0.1488, False
3800, 0.1553, False
3850, 0.1619, False
3900, 0.1643, False
3950, 0.16, False
4000, 0.1521, False
4050, 0.1405, False
4100, 0.1265, False
4150, 0.1113, False
4200, 0.0949, False
4250, 0.0757, False
4300, 0.0547, False
4350, 0.0349, False
4400, 0.0191, False
4450, 0.00815, False
4500, 0.002939, False
4550, 0.001008, False
4600, 0.000302, False
4650, 9.616e-05, False
4700, 3.42e-05, False
4750, 1.528e-05, False
4800, 1e-05, True
4850, 1e-05, True
4900, 1e-05, True
4950, 1e-05, True
5000, 1e-05, True
5050, 1e-05, True
5100, 1e-05, True
5150, 1e-05, True
