Repository: lucas-wilkins/schott-filters

Data files
----------

The following files are created by interpreting the published datasheets 

* `data_with_small_values.csv` Data with the 1e-5 entered when only the upper bound specified
* `simple_data.csv` Data where only exactly reported numbers are given
* `detailed/*` Individual data, with three columns, the last saying whether the value was specified as a bound.
* `reference_thicknesses.csv` Thickness of glass for which it is measured


When transmittance is low, the datasheets report `< 1,000E-5`, the way this is dealt with
affects the files here. The wavelengths are always the same, but sometimes the data is 
not present for all of them.

File: spectra/detailed/KG2.csv
"Wavelength /nm", "Transmittance", "Is upper bound"
200, 1e-05, True
210, 1e-05, True
220, 1e-05, True
230, 1e-05, True
240, 1e-05, True
250, 1e-05, True
260, 0.001, False
270, 0.02, False
280, 0.088, False
290, 0.245, False
300, 0.444, False
310, 0.6372, False
320, 0.769, False
330, 0.8522, False
340, 0.902, False
350, 0.931, False
360, 0.9492, False
370, 0.9593, False
380, 0.9651, False
390, 0.9615, False
400, 0.9549, False
410, 0.9482, False
420, 0.9423, False
430, 0.9388, False
440, 0.9382, False
450, 0.9393, False
460, 0.9416, False
470, 0.9461, False
480, 0.9506, False
490, 0.9542, False
500, 0.9569, False
510, 0.9564, False
520, 0.9538, False
530, 0.9516, False
540, 0.9531, False
550, 0.9554, False
560, 0.9541, False
570, 0.9518, False
580, 0.9489, False
590, 0.944, False
600, 0.938, False
610, 0.9314, False
620, 0.923, False
630, 0.9132, False
640, 0.902, False
650, 0.8891, False
660, 0.875, False
670, 0.859, False
680, 0.8407, False
690, 0.8199, False
700, 0.798, False
710, 0.774, False
720, 0.7499, False
730, 0.725, False
740, 0.699, False
750, 0.671, False
760, 0.6428, False
770, 0.613, False
780, 0.584, False
790, 0.553, False
800, 0.5237, False
810, 0.494, False
820, 0.464, False
830, 0.4342, False
840, 0.408, False
850, 0.3822, False
860, 0.3557, False
870, 0.33, False
880, 0.3054, False
890, 0.284, False
900, 0.2652, False
910, 0.2457, False
920, 0.228, False
930, 0.213, False
940, 0.2001, False
950, 0.185, False
960, 0.1726, False
970, 0.1611, False
980, 0.151, False
990, 0.1415, False
1000, 0.1333, False
1010, 0.1259, False
1020, 0.1189, False
1030, 0.1133, False
1040, 0.1089, False
1050, 0.1047, False
1060, 0.1009, False
1070, 0.09748, False
1080, 0.09478, False
1090, 0.09283, False
1100, 0.09099, False
1110, 0.08975, False
1120, 0.08844, False
1130, 0.08715, False
1140, 0.086, False
1150, 0.0847, False
1160, 0.0835, False
1170, 0.08252, False
1180, 0.0815, False
1190, 0.0807, False
1200, 0.08005, False
1250, 0.07868, False
1300, 0.08103, False
1350, 0.0855, False
1400, 0.0925, False
1450, 0.1028, False
1500, 0.1157, False
1550, 0.1305, False
1600, 0.1471, False
1650, 0.1651, False
1700, 0.1835, False
1750, 0.1951, False
1800, 0.2007, False
1850, 0.2011, False
1900, 0.1971, False
1950, 0.1905, False
2000, 0.1834, False
2050, 0.1776, False
2100, 0.1724, False
2150, 0.1676, False
2200, 0.1647, False
2250, 0.1671, False
2300, 0.1764, False
2350, 0.1885, False
2400, 0.1997, False
2450, 0.2114, False
2500, 0.2227, False
2550, 0.2311, False
2600, 0.237, False
2650, 0.2404, False
2700, 0.2327, False
2750, 0.1493, False
2800, 0.0226, False
2850, 0.006823, False
2900, 0.004519, False
2950, 0.003811, False
3000, 0.003483, False
3050, 0.003357, False
3100, 0.003334, False
3150, 0.003357, False
3200, 0.00342, False
3250, 0.003491, False
3300, 0.003614, False
3350, 0.003793, False
3400, 0.00413, False
3450, 0.004645, False
3500, 0.005333, False
3550, 0.006109, False
3600, 0.007119, False
3650, 0.007893, False
3700, 0.007376, False
3750, 0.005454, False
3800, 0.003463, False
3850, 0.001917, False
3900, 0.000835, False
3950, 0.000336, False
4000, 0.0001525, False
4050, 7.328e-05, False
4100, 4.198e-05, False
4150, 2.924e-05, False
4200, 2.239e-05, False
4250, 2.065e-05, False
4300, 2.344e-05, False
4350, 3.02e-05, False
4400, 4.162e-05, False
4450, 4.823e-05, False
4500, 4.508e-05, False
4550, 4.009e-05, False
4600, 3.556e-05, False
4650, 2.884e-05, False
4700, 2.143e-05, False
4750, 1.346e-05, False
4800, 1e-05, True
4850, 1e-05, True
4900, 1e-05, True
4950, 1e-05, True
5000, 1e-05, True
5050, 1e-05, True
5100, 1e-05, True
5150, 1e-05, True

File: spectra/detailed/KG3.csv
"Wavelength /nm", "Transmittance", "Is upper bound"
200, 1e-05, True
210, 1e-05, True
220, 1e-05, True
230, 1e-05, True
240, 1e-05, True
250, 1e-05, True
260, 1e-05, True
270, 0.001919, False
280, 0.02114, False
290, 0.08698, False
300, 0.2288, False
310, 0.4257, False
320, 0.6184, False
330, 0.7634, False
340, 0.8445, False
350, 0.8948, False
360, 0.9343, False
370, 0.9455, False
380, 0.9509, False
390, 0.9379, False
400, 0.9217, False
410, 0.9079, False
420, 0.8992, False
430, 0.9037, False
440, 0.9112, False
450, 0.9159, False
460, 0.9109, False
470, 0.9167, False
480, 0.925, False
490, 0.9288, False
500, 0.9282, False
510, 0.9265, False
520, 0.9194, False
530, 0.9162, False
540, 0.9202, False
550, 0.9298, False
560, 0.9303, False
570, 0.9267, False
580, 0.9189, False
590, 0.9059, False
600, 0.8899, False
610, 0.8645, False
620, 0.8381, False
630, 0.8054, False
640, 0.7704, False
650, 0.7303, False
660, 0.6891, False
670, 0.6451, False
680, 0.5988, False
690, 0.5497, False
700, 0.4982, False
710, 0.4482, False
720, 0.3989, False
730, 0.3535, False
740, 0.3084, False
750, 0.2645, False
760, 0.2263, False
770, 0.1901, False
780, 0.1584, False
790, 0.1302, False
800, 0.1066, False
810, 0.08548, False
820, 0.06913, False
830, 0.05533, False
840, 0.04313, False
850, 0.03387, False
860, 0.02668, False
870, 0.02066, False
880, 0.01585, False
890, 0.01195, False
900, 0.009471, False
910, 0.007401, False
920, 0.005677, False
930, 0.004323, False
940, 0.003458, False
950, 0.002746, False
960, 0.002212, False
970, 0.00174, False
980, 0.001401, False
990, 0.001092, False
1000, 0.0009072, False
1010, 0.0007715, False
1020, 0.0006422, False
1030, 0.0005357, False
1040, 0.0004512, False
1050, 0.0003972, False
1060, 0.0003472, False
1070, 0.0002827, False
1080, 0.0002515, False
1090, 0.0002367, False
1100, 0.0002334, False
1110, 0.0002163, False
1120, 0.0001828, False
1130, 0.0001729, False
1140, 0.0001649, False
1150, 0.0001586, False
1160, 0.000151, False
1170, 0.0001379, False
1180, 0.0001201, False
1190, 0.0001309, False
1200, 0.0001227, False
1250, 0.0001188, False
1300, 0.0001322, False
1350, 0.0001495, False
1400, 0.0002072, False
1450, 0.0003025, False
1500, 0.0004975, False
1550, 0.0007248, False
1600, 0.001222, False
1650, 0.001812, False
1700, 0.002542, False
1750, 0.003228, False
1800, 0.003652, False
1850, 0.00377, False
1900, 0.003681, False
1950, 0.003366, False
2000, 0.003121, False
2050, 0.002861, False
2100, 0.002785, False
2150, 0.002752, False
2200, 0.002727, False
2250, 0.003103, False
2300, 0.003642, False
2350, 0.004394, False
2400, 0.005839, False
2450, 0.00715, False
2500, 0.009398, False
2550, 0.0116, False
2600, 0.01403, False
2650, 0.01687, False
2700, 0.01917, False
2750, 0.0142, False
2800, 0.001641, False
2850, 0.000369, False
2900, 0.0002146, False
2950, 0.0001725, False
3000, 0.0001586, False
3050, 0.0001571, False
3100, 0.0001649, False
3150, 0.0001794, False
3200, 0.0002, False
3250, 0.0002324, False
3300, 0.0002755, False
3350, 0.000343, False
3400, 0.0004356, False
3450, 0.0005699, False
3500, 0.0007511, False
3550, 0.0009992, False
3600, 0.001302, False
3650, 0.00163, False
3700, 0.001822, False
3750, 0.001693, False
3800, 0.001292, False
3850, 0.0008111, False
3900, 0.0004055, False
3950, 0.000171, False
4000, 7.23e-05, False
4050, 3.512e-05, False
4100, 2.115e-05, False
4150, 1.291e-05, False
4200, 1e-05, True
4250, 1e-05, True
4300, 1e-05, True
4350, 1e-05, True
4400, 1.042e-05, False
4450, 1.106e-05, False
4500, 1.106e-05, False
4550, 1.106e-05, False
4600, 1.042e-05, False
4650, 1e-05, True
4700, 1e-05, True
4750, 1e-05, True
4800, 1e-05, True
4850, 1e-05, True
4900, 1e-05, True
4950, 1e-05, True
5000, 1e-05, True
5050, 1e-05, True
5100, 1e-05, True
5150, 1e-05, True

File: spectra/detailed/N-WG205.csv
"Wavelength /nm", "Transmittance", "Is upper bound"
200, 0.55, False
210, 0.64, False
220, 0.75, False
230, 0.84, False
240, 0.9, False
250, 0.95, False
260, 0.97, False
270, 0.98, False
280, 0.99, False
290, 0.99, False
300, 0.99, False
310, 0.99, False
320, 0.9953, False
330, 0.9968, False
340, 0.9981, False
350, 0.9987, False
360, 0.9996, False
370, 0.9994, False
380, 0.9995, False
390, 0.9993, False
400, 0.9994, False
410, 0.9997, False
420, 0.9999, False
430, 1.0, False
440, 1.0, False
450, 1.0, False
460, 1.0, False
470, 1.0, False
480, 1.0, False
490, 1.0, False
500, 1.0, False
510, 1.0, False
520, 1.0, False
530, 1.0, False
540, 1.0, False
550, 1.0, False
560, 1.0, False
570, 1.0, False
580, 1.0, False
590, 1.0, False
600, 1.0, False
610, 1.0, False
620, 1.0, False
630, 1.0, False
640, 1.0, False
650, 1.0, False
660, 1.0, False
670, 1.0, False
680, 1.0, False
690, 1.0, False
700, 1.0, False
710, 1.0, False
720, 1.0, False
730, 1.0, False
740, 1.0, False
750, 1.0, False
760, 1.0, False
770, 1.0, False
780, 1.0, False
790, 1.0, False
800, 1.0, False
810, 1.0, False
820, 1.0, False
830, 1.0, False
840, 1.0, False
850, 1.0, False
860, 1.0, False
870, 1.0, False
880, 1.0, False
890, 1.0, False
900, 1.0, False
910, 1.0, False
920, 1.0, False
930, 1.0, False
940, 1.0, False
950, 1.0, False
960, 1.0, False
970, 1.0, False
980, 1.0, False
990, 1.0, False
1000, 1.0, False
1010, 1.0, False
1020, 1.0, False
1030, 1.0, False
1040, 1.0, False
1050, 1.0, False
1060, 1.0, False
1070, 1.0, False
1080, 1.0, False
1090, 1.0, False
1100, 1.0, False
1110, 1.0, False
1120, 1.0, False
1130, 1.0, False
1140, 1.0, False
1150, 1.0, False
1160, 1.0, False
1170, 1.0, False
1180, 1.0, False
1190, 1.0, False
1200, 1.0, False
1250, 1.0, False
1300, 1.0, False
1350, 1.0, False
1400, 0.9929, False
1450, 0.9988, False
1500, 1.0, False
1550, 1.0, False
1600, 1.0, False
1650, 1.0, False
1700, 1.0, False
1750, 1.0, False
1800, 1.0, False
1850, 1.0, False
1900, 0.9999, False
1950, 0.9981, False
2000, 0.9933, False
2050, 0.9933, False
2100, 0.9902, False
2150, 0.969, False
2200, 0.9657, False
2250, 0.9694, False
2300, 0.9667, False
2350, 0.9516, False
2400, 0.916, False
2450, 0.9116, False
2500, 0.9037, False
2550, 0.8864, False
2600, 0.8777, False
2650, 0.8648, False
2700, 0.7273, False
2750, 0.1646, False
2800, 0.1052, False
2850, 0.1276, False
2900, 0.1611, False
2950, 0.1992, False
3000, 0.239, False
3050, 0.2823, False
3100, 0.327, False
3150, 0.3692, False
3200, 0.397, False
3250, 0.389, False
3300, 0.3273, False
3350, 0.22, False
3400, 0.1048, False
3450, 0.0342, False
3500, 0.008818, False
3550, 0.002255, False
3600, 0.0006575, False
3650, 0.0005338, False
3700, 0.0013, False
3750, 0.003496, False
3800, 0.005778, False
3850, 0.005658, False
3900, 0.004117, False
3950, 0.003029, False
4000, 0.002738, False
4050, 0.00311, False
4100, 0.003612, False
4150, 0.003861, False
4200, 0.003738, False
4250, 0.002866, False
4300, 0.001823, False
4350, 0.001145, False
4400, 0.0007717, False
4450, 0.000534, False
4500, 0.0003471, False
4550, 0.0001909, False
4600, 8.269e-05, False
4650, 2.901e-05, False
4700, 1e-05, True
4750, 1e-05, True
4800, 1e-05, True
4850, 1e-05, True
4900, 1e-05, True
4950, 1e-05, True
5000, 1e-05, True
5050, 1e-05, True
5100, 1e-05, True
5150, 1e-05, True

File: spectra/detailed/NG1.csv
"Wavelength /nm", "Transmittance", "Is upper bound"
200, 1e-05, True
210, 1e-05, True
220, 1e-05, True
230, 1e-05, True
240, 1e-05, True
250, 1e-05, True
260, 1e-05, True
270, 1e-05, True
280, 1e-05, True
290, 1e-05, True
300, 1e-05, True
310, 1e-05, True
320, 1e-05, True
330, 1e-05, True
340, 1e-05, True
350, 1e-05, True
360, 1e-05, True
370, 1e-05, True
380, 1e-05, True
390, 1e-05, True
400, 1e-05, True
410, 1e-05, True
420, 1e-05, True
430, 1e-05, True
440, 1e-05, True
450, 1e-05, True
460, 1.119e-05, False
470, 1.365e-05, False
480, 1.434e-05, False
490, 1.409e-05, False
500, 1.34e-05, False
510, 1.317e-05, False
520, 1.365e-05, False
530, 1.459e-05, False
540, 1.559e-05, False
550, 1.559e-05, False
560, 1.482e-05, False
570, 1.338e-05, False
580, 1.272e-05, False
590, 1.315e-05, False
600, 1.533e-05, False
610, 1.841e-05, False
620, 2.208e-05, False
630, 2.692e-05, False
640, 3.251e-05, False
650, 4.074e-05, False
660, 5.559e-05, False
670, 8.318e-05, False
680, 0.0001321, False
690, 0.0002104, False
700, 0.0003243, False
710, 0.0004624, False
720, 0.0006152, False
730, 0.0007998, False
740, 0.0009863, False
750, 0.001208, False
760, 0.001469, False
770, 0.001738, False
780, 0.002046, False
790, 0.00236, False
800, 0.00271, False
810, 0.003039, False
820, 0.003391, False
830, 0.00373, False
840, 0.004067, False
850, 0.004328, False
860, 0.004614, False
870, 0.004761, False
880, 0.00515, False
890, 0.005234, False
900, 0.005543, False
910, 0.005665, False
920, 0.005865, False
930, 0.006039, False
940, 0.006463, False
950, 0.006682, False
960, 0.007102, False
970, 0.007607, False
980, 0.007578, False
990, 0.008216, False
1000, 0.00856, False
1010, 0.009052, False
1020, 0.00958, False
1030, 0.009838, False
1040, 0.01064, False
1050, 0.01101, False
1060, 0.01158, False
1070, 0.01212, False
1080, 0.01309, False
1090, 0.01361, False
1100, 0.01444, False
1110, 0.0158, False
1120, 0.01615, False
1130, 0.0172, False
1140, 0.01811, False
1150, 0.01976, False
1160, 0.02103, False
1170, 0.02212, False
1180, 0.02265, False
1190, 0.02446, False
1200, 0.026, False
1250, 0.0348, False
1300, 0.0483, False
1350, 0.0623, False
1400, 0.0781, False
1450, 0.0919, False
1500, 0.1029, False
1550, 0.1114, False
1600, 0.115, False
1650, 0.1143, False
1700, 0.1136, False
1750, 0.1136, False
1800, 0.1157, False
1850, 0.12, False
1900, 0.1256, False
1950, 0.1349, False
2000, 0.1455, False
2050, 0.159, False
2100, 0.1718, False
2150, 0.1876, False
2200, 0.2037, False
2250, 0.2186, False
2300, 0.2378, False
2350, 0.2555, False
2400, 0.2719, False
2450, 0.2853, False
2500, 0.3031, False
2550, 0.3186, False
2600, 0.3308, False
2650, 0.3354, False
2700, 0.3265, False
2750, 0.17, False
2800, 0.0894, False
2850, 0.0823, False
2900, 0.0916, False
2950, 0.1043, False
3000, 0.1171, False
3050, 0.1313, False
3100, 0.1469, False
3150, 0.1675, False
3200, 0.186, False
3250, 0.204, False
3300, 0.2129, False
3350, 0.2044, False
3400, 0.1661, False
3450, 0.1384, False
3500, 0.0944, False
3550, 0.0625, False
3600, 0.04, False
3650, 0.0327, False
3700, 0.0355, False
3750, 0.0483, False
3800, 0.066, False
3850, 0.0774, False
3900, 0.0759, False
3950, 0.0666, False
4000, 0.0559, False
4050, 0.05129, False
4100, 0.053, False
4150, 0.0561, False
4200, 0.0567, False
4250, 0.05495, False
4300, 0.04786, False
4350, 0.03548, False
4400, 0.0257, False
4450, 0.01862, False
4500, 0.01288, False
4550, 0.007762, False
4600, 0.005129, False
4650, 0.00302, False
4700, 0.00182, False
4750, 0.001122, False
4800, 0.000631, False
4850, 0.0004169, False
4900, 0.0002455, False
4950, 0.000123, False
5000, 5.495e-05, False
5050, 1.995e-05, False
5100, 1e-05, True
5150, 1e-05, True

File: spectra/detailed/NG3.csv
"Wavelength /nm", "Transmittance", "Is upper bound"
200, 1e-05, True
210, 1e-05, True
220, 1e-05, True
230, 1e-05, True
240, 1e-05, True
250, 1e-05, True
260, 1e-05, True
270, 1e-05, True
280, 1e-05, True
290, 1e-05, True
300, 1e-05, True
310, 1e-05, True
320, 1e-05, True
330, 1e-05, True
340, 3.855e-05, False
350, 0.00104, False
360, 0.0059, False
370, 0.01704, False
380, 0.02199, False
390, 0.04696, False
400, 0.06691, False
410, 0.07402, False
420, 0.08105, False
430, 0.08703, False
440, 0.095, False
450, 0.1019, False
460, 0.111, False
470, 0.113, False
480, 0.11, False
490, 0.107, False
500, 0.105, False
510, 0.1043, False
520, 0.105, False
530, 0.107, False
540, 0.109, False
550, 0.11, False
560, 0.1095, False
570, 0.1071, False
580, 0.105, False
590, 0.1049, False
600, 0.107, False
610, 0.111, False
620, 0.1157, False
630, 0.1192, False
640, 0.1222, False
650, 0.126, False
660, 0.1319, False
670, 0.142, False
680, 0.156, False
690, 0.172, False
700, 0.1871, False
710, 0.2, False
720, 0.2094, False
730, 0.217, False
740, 0.223, False
750, 0.227, False
760, 0.231, False
770, 0.234, False
780, 0.236, False
790, 0.237, False
800, 0.238, False
810, 0.2375, False
820, 0.237, False
830, 0.236, False
840, 0.235, False
850, 0.234, False
860, 0.231, False
870, 0.23, False
880, 0.227, False
890, 0.223, False
900, 0.221, False
910, 0.22, False
920, 0.218, False
930, 0.215, False
940, 0.213, False
950, 0.211, False
960, 0.209, False
970, 0.207, False
980, 0.205, False
990, 0.204, False
1000, 0.202, False
1010, 0.2022, False
1020, 0.201, False
1030, 0.2012, False
1040, 0.2, False
1050, 0.201, False
1060, 0.202, False
1070, 0.201, False
1080, 0.202, False
1090, 0.2029, False
1100, 0.2034, False
1110, 0.2054, False
1120, 0.2077, False
1130, 0.21, False
1140, 0.2124, False
1150, 0.2149, False
1160, 0.2175, False
1170, 0.2202, False
1180, 0.2232, False
1190, 0.2263, False
1200, 0.23, False
1250, 0.2532, False
1300, 0.28, False
1350, 0.311, False
1400, 0.34, False
1450, 0.3732, False
1500, 0.397, False
1550, 0.4147, False
1600, 0.4216, False
1650, 0.4241, False
1700, 0.423, False
1750, 0.4241, False
1800, 0.4273, False
1850, 0.4325, False
1900, 0.4425, False
1950, 0.4546, False
2000, 0.4674, False
2050, 0.4813, False
2100, 0.4957, False
2150, 0.509, False
2200, 0.5225, False
2250, 0.536, False
2300, 0.55, False
2350, 0.5617, False
2400, 0.5711, False
2450, 0.5786, False
2500, 0.5837, False
2550, 0.59, False
2600, 0.5925, False
2650, 0.5956, False
2700, 0.57, False
2750, 0.288, False
2800, 0.16, False
2850, 0.1439, False
2900, 0.1574, False
2950, 0.1784, False
3000, 0.2, False
3050, 0.2224, False
3100, 0.25, False
3150, 0.2752, False
3200, 0.3, False
3250, 0.3236, False
3300, 0.33, False
3350, 0.3116, False
3400, 0.26, False
3450, 0.1948, False
3500, 0.14, False
3550, 0.0854, False
3600, 0.0622, False
3650, 0.0496, False
3700, 0.06, False
3750, 0.0848, False
3800, 0.1156, False
3850, 0.1363, False
3900, 0.13, False
3950, 0.1068, False
4000, 0.08, False
4050, 0.08, False
4100, 0.08511, False
4150, 0.09016, False
4200, 0.09, False
4250, 0.08318, False
4300, 0.07, False
4350, 0.05176, False
4400, 0.04, False
4450, 0.02679, False
4500, 0.01726, False
4550, 0.0105, False
4600, 0.006237, False
4650, 0.00375, False
4700, 0.002128, False
4750, 0.001222, False
4800, 0.0007096, False
4850, 0.00052, False
4900, 0.0002985, False
4950, 0.0001528, False
5000, 5.649e-05, False
5050, 2.518e-05, False
5100, 1e-05, True
5150, 1e-05, True

File: spectra/detailed/NG4.csv
"Wavelength /nm", "Transmittance", "Is upper bound"
200, 1e-05, True
210, 1e-05, True
220, 1e-05, True
230, 1e-05, True
240, 1e-05, True
250, 1e-05, True
260, 1e-05, True
270, 1e-05, True
280, 1e-05, True
290, 1e-05, True
300, 1e-05, True
310, 1e-05, True
320, 1e-05, True
330, 0.0001991, False
340, 0.006039, False
350, 0.0339, False
360, 0.0888, False
370, 0.1391, False
380, 0.1439, False
390, 0.225, False
400, 0.2689, False
410, 0.275, False
420, 0.2809, False
430, 0.291, False
440, 0.289, False
450, 0.302, False
460, 0.316, False
470, 0.315, False
480, 0.3089, False
490, 0.302, False
500, 0.298, False
510, 0.2962, False
520, 0.2971, False
530, 0.3007, False
540, 0.3046, False
550, 0.306, False
560, 0.304, False
570, 0.2983, False
580, 0.292, False
590, 0.289, False
600, 0.291, False
610, 0.2966, False
620, 0.3018, False
630, 0.305, False
640, 0.307, False
650, 0.309, False
660, 0.3159, False
670, 0.3279, False
680, 0.348, False
690, 0.3685, False
700, 0.387, False
710, 0.4, False
720, 0.408, False
730, 0.4117, False
740, 0.4134, False
750, 0.4135, False
760, 0.4115, False
770, 0.409, False
780, 0.405, False
790, 0.401, False
800, 0.397, False
810, 0.392, False
820, 0.386, False
830, 0.3807, False
840, 0.375, False
850, 0.368, False
860, 0.363, False
870, 0.358, False
880, 0.353, False
890, 0.347, False
900, 0.341, False
910, 0.337, False
920, 0.33, False
930, 0.325, False
940, 0.322, False
950, 0.316, False
960, 0.312, False
970, 0.308, False
980, 0.304, False
990, 0.301, False
1000, 0.298, False
1010, 0.296, False
1020, 0.293, False
1030, 0.291, False
1040, 0.289, False
1050, 0.288, False
1060, 0.288, False
1070, 0.286, False
1080, 0.287, False
1090, 0.286, False
1100, 0.286, False
1110, 0.2882, False
1120, 0.2902, False
1130, 0.2924, False
1140, 0.2945, False
1150, 0.2968, False
1160, 0.2991, False
1170, 0.3016, False
1180, 0.3042, False
1190, 0.3069, False
1200, 0.31, False
1250, 0.3276, False
1300, 0.3533, False
1350, 0.3855, False
1400, 0.4185, False
1450, 0.4523, False
1500, 0.4764, False
1550, 0.4948, False
1600, 0.5065, False
1650, 0.5116, False
1700, 0.5109, False
1750, 0.5109, False
1800, 0.5153, False
1850, 0.5219, False
1900, 0.5292, False
1950, 0.5417, False
2000, 0.5534, False
2050, 0.5659, False
2100, 0.5769, False
2150, 0.5871, False
2200, 0.5974, False
2250, 0.6084, False
2300, 0.62, False
2350, 0.6289, False
2400, 0.6355, False
2450, 0.6421, False
2500, 0.6472, False
2550, 0.6516, False
2600, 0.6538, False
2650, 0.6531, False
2700, 0.61, False
2750, 0.275, False
2800, 0.1459, False
2850, 0.1319, False
2900, 0.1466, False
2950, 0.1679, False
3000, 0.19, False
3050, 0.2184, False
3100, 0.2448, False
3150, 0.2727, False
3200, 0.3, False
3250, 0.3262, False
3300, 0.3372, False
3350, 0.32, False
3400, 0.27, False
3450, 0.2052, False
3500, 0.14, False
3550, 0.0938, False
3600, 0.07, False
3650, 0.0564, False
3700, 0.07, False
3750, 0.1012, False
3800, 0.1327, False
3850, 0.1539, False
3900, 0.14, False
3950, 0.1121, False
4000, 0.09441, False
4050, 0.09, False
4100, 0.09441, False
4150, 0.09772, False
4200, 0.1, False
4250, 0.09333, False
4300, 0.0733, False
4350, 0.05675, False
4400, 0.04, False
4450, 0.025, False
4500, 0.01611, False
4550, 0.01, False
4600, 0.006166, False
4650, 0.004, False
4700, 0.002104, False
4750, 0.001153, False
4800, 0.0007261, False
4850, 0.0004688, False
4900, 0.0002786, False
4950, 0.0001393, False
5000, 5.212e-05, False
5050, 1.82e-05, False
5100, 1e-05, True
5150, 1e-05, True

File: spectra/detailed/NG5.csv
"Wavelength /nm", "Transmittance", "Is upper bound"
200, 1e-05, True
210, 1e-05, True
220, 1e-05, True
230, 1e-05, True
240, 1e-05, True
250, 1e-05, True
260, 1e-05, True
270, 1e-05, True
280, 1e-05, True
290, 1e-05, True
300, 1e-05, True
310, 1e-05, True
320, 0.0007413, False
330, 0.016, False
340, 0.086, False
350, 0.205, False
360, 0.328, False
370, 0.4012, False
380, 0.393, False
390, 0.5, False
400, 0.5456, False
410, 0.546, False
420, 0.5487, False
430, 0.5587, False
440, 0.5564, False
450, 0.569, False
460, 0.5833, False
470, 0.5828, False
480, 0.577, False
490, 0.5715, False
500, 0.5677, False
510, 0.5667, False
520, 0.5684, False
530, 0.5717, False
540, 0.5757, False
550, 0.5767, False
560, 0.5747, False
570, 0.5682, False
580, 0.5605, False
590, 0.5549, False
600, 0.5548, False
610, 0.5579, False
620, 0.5602, False
630, 0.5604, False
640, 0.5578, False
650, 0.5558, False
660, 0.5576, False
670, 0.5643, False
680, 0.5773, False
690, 0.5891, False
700, 0.5993, False
710, 0.6038, False
720, 0.6035, False
730, 0.6003, False
740, 0.5948, False
750, 0.5873, False
760, 0.5797, False
770, 0.5707, False
780, 0.561, False
790, 0.5511, False
800, 0.5424, False
810, 0.5337, False
820, 0.523, False
830, 0.5142, False
840, 0.5055, False
850, 0.4955, False
860, 0.4857, False
870, 0.4796, False
880, 0.4735, False
890, 0.4636, False
900, 0.4585, False
910, 0.4487, False
920, 0.4416, False
930, 0.4364, False
940, 0.4293, False
950, 0.422, False
960, 0.4175, False
970, 0.4104, False
980, 0.405, False
990, 0.4022, False
1000, 0.3974, False
1010, 0.3941, False
1020, 0.39, False
1030, 0.387, False
1040, 0.385, False
1050, 0.383, False
1060, 0.38, False
1070, 0.379, False
1080, 0.377, False
1090, 0.376, False
1100, 0.3794, False
1110, 0.3808, False
1120, 0.3812, False
1130, 0.3816, False
1140, 0.3821, False
1150, 0.3827, False
1160, 0.3835, False
1170, 0.3845, False
1180, 0.3858, False
1190, 0.3875, False
1200, 0.39, False
1250, 0.4075, False
1300, 0.44, False
1350, 0.4676, False
1400, 0.5, False
1450, 0.5321, False
1500, 0.56, False
1550, 0.5761, False
1600, 0.5857, False
1650, 0.59, False
1700, 0.59, False
1750, 0.593, False
1800, 0.5952, False
1850, 0.6, False
1900, 0.61, False
1950, 0.6194, False
2000, 0.63, False
2050, 0.6414, False
2100, 0.65, False
2150, 0.6568, False
2200, 0.6619, False
2250, 0.6707, False
2300, 0.68, False
2350, 0.6883, False
2400, 0.69, False
2450, 0.6949, False
2500, 0.7, False
2550, 0.7022, False
2600, 0.7044, False
2650, 0.7, False
2700, 0.66, False
2750, 0.3108, False
2800, 0.17, False
2850, 0.1583, False
2900, 0.17, False
2950, 0.1935, False
3000, 0.22, False
3050, 0.2485, False
3100, 0.28, False
3150, 0.3057, False
3200, 0.3364, False
3250, 0.3628, False
3300, 0.37, False
3350, 0.3511, False
3400, 0.29, False
3450, 0.217, False
3500, 0.15, False
3550, 0.1012, False
3600, 0.07, False
3650, 0.0586, False
3700, 0.0711, False
3750, 0.1077, False
3800, 0.14, False
3850, 0.1583, False
3900, 0.1473, False
3950, 0.118, False
4000, 0.1, False
4050, 0.08913, False
4100, 0.0955, False
4150, 0.1, False
4200, 0.1, False
4250, 0.09441, False
4300, 0.07762, False
4350, 0.05495, False
4400, 0.04, False
4450, 0.02512, False
4500, 0.01622, False
4550, 0.01, False
4600, 0.005821, False
4650, 0.003192, False
4700, 0.00182, False
4750, 0.001038, False
4800, 0.0006561, False
4850, 0.0003981, False
4900, 0.0002104, False
4950, 0.0001079, False
5000, 3.917e-05, False
5050, 1.503e-05, False
5100, 1e-05, True
5150, 1e-05, True

File: spectra/detailed/OG515.csv
"Wavelength /nm", "Transmittance", "Is upper bound"
200, 1e-05, True
210, 1e-05, True
220, 1e-05, True
230, 1e-05, True
240, 1e-05, True
250, 1e-05, True
260, 1e-05, True
270, 1e-05, True
280, 1e-05, True
290, 1e-05, True
300, 1e-05, True
310, 1e-05, True
320, 1e-05, True
330, 1e-05, True
340, 1e-05, True
350, 1e-05, True
360, 1e-05, True
370, 1e-05, True
380, 1e-05, True
390, 1e-05, True
400, 1e-05, True
410, 1e-05, True
420, 1e-05, True
430, 1e-05, True
440, 1e-05, True
450, 1e-05, True
460, 1e-05, True
470, 1e-05, True
480, 1e-05, True
490, 0.0009674, False
500, 0.05093, False
510, 0.3219, False
520, 0.6692, False
530, 0.8627, False
540, 0.937, False
550, 0.9652, False
560, 0.9769, False
570, 0.9824, False
580, 0.985, False
590, 0.9864, False
600, 0.9868, False
610, 0.9869, False
620, 0.9867, False
630, 0.9861, False
640, 0.9853, False
650, 0.9844, False
660, 0.9835, False
670, 0.9825, False
680, 0.9815, False
690, 0.9802, False
700, 0.9789, False
710, 0.9774, False
720, 0.976, False
730, 0.9744, False
740, 0.9727, False
750, 0.971, False
760, 0.9693, False
770, 0.9676, False
780, 0.966, False
790, 0.9644, False
800, 0.9627, False
810, 0.9612, False
820, 0.9597, False
830, 0.9582, False
840, 0.9568, False
850, 0.9553, False
860, 0.954, False
870, 0.9527, False
880, 0.9514, False
890, 0.9501, False
900, 0.9491, False
910, 0.9482, False
920, 0.9474, False
930, 0.9467, False
940, 0.9459, False
950, 0.9452, False
960, 0.9445, False
970, 0.9439, False
980, 0.9433, False
990, 0.9429, False
1000, 0.9426, False
1010, 0.9422, False
1020, 0.9419, False
1030, 0.9417, False
1040, 0.9415, False
1050, 0.9413, False
1060, 0.9412, False
1070, 0.941, False
1080, 0.9409, False
1090, 0.9408, False
1100, 0.9408, False
1110, 0.9408, False
1120, 0.9408, False
1130, 0.9408, False
1140, 0.9409, False
1150, 0.9411, False
1160, 0.9413, False
1170, 0.9414, False
1180, 0.9416, False
1190, 0.9418, False
1200, 0.9421, False
1250, 0.9434, False
1300, 0.9454, False
1350, 0.9479, False
1400, 0.9486, False
1450, 0.9538, False
1500, 0.9586, False
1550, 0.9628, False
1600, 0.966, False
1650, 0.968, False
1700, 0.9688, False
1750, 0.9681, False
1800, 0.9666, False
1850, 0.9647, False
1900, 0.9624, False
1950, 0.9599, False
2000, 0.9574, False
2050, 0.9549, False
2100, 0.9526, False
2150, 0.9486, False
2200, 0.9342, False
2250, 0.9311, False
2300, 0.9339, False
2350, 0.9332, False
2400, 0.9292, False
2450, 0.9207, False
2500, 0.9136, False
2550, 0.9185, False
2600, 0.9111, False
2650, 0.8926, False
2700, 0.8215, False
2750, 0.4471, False
2800, 0.35, False
2850, 0.3433, False
2900, 0.3513, False
2950, 0.3569, False
3000, 0.3519, False
3050, 0.331, False
3100, 0.3011, False
3150, 0.2673, False
3200, 0.244, False
3250, 0.2238, False
3300, 0.2048, False
3350, 0.1862, False
3400, 0.1707, False
3450, 0.1598, False
3500, 0.1533, False
3550, 0.1517, False
3600, 0.1549, False
3650, 0.1601, False
3700, 0.1653, False
3750, 0.1708, False
3800, 0.1767, False
3850, 0.1817, False
3900, 0.185, False
3950, 0.185, False
4000, 0.1811, False
4050, 0.1729, False
4100, 0.1582, False
4150, 0.138, False
4200, 0.1127, False
4250, 0.08609, False
4300, 0.06209, False
4350, 0.0414, False
4400, 0.02314, False
4450, 0.01039, False
4500, 0.004394, False
4550, 0.001743, False
4600, 0.0006152, False
4650, 0.0002588, False
4700, 0.0001117, False
4750, 5.117e-05, False
4800, 2.449e-05, False
4850, 1.211e-05, False
4900, 1e-05, True
4950, 1e-05, True
5000, 1e-05, True
5050, 1e-05, True
5100, 1e-05, True
5150, 1e-05, True

File: spectra/detailed/OG550.csv
"Wavelength /nm", "Transmittance", "Is upper bound"
200, 1e-05, True
210, 1e-05, True
220, 1e-05, True
230, 1e-05, True
240, 1e-05, True
250, 1e-05, True
260, 1e-05, True
270, 1e-05, True
280, 1e-05, True
290, 1e-05, True
300, 1e-05, True
310, 1e-05, True
320, 1e-05, True
330, 1e-05, True
340, 1e-05, True
350, 1e-05, True
360, 1e-05, True
370, 1e-05, True
380, 1e-05, True
390, 1e-05, True
400, 1e-05, True
410, 1e-05, True
420, 1e-05, True
430, 1e-05, True
440, 1e-05, True
450, 1e-05, True
460, 1e-05, True
470, 1e-05, True
480, 1e-05, True
490, 1e-05, True
500, 1e-05, True
510, 1e-05, True
520, 1e-05, True
530, 0.002837, False
540, 0.1194, False
550, 0.5076, False
560, 0.8065, False
570, 0.9217, False
580, 0.9608, False
590, 0.9755, False
600, 0.9802, False
610, 0.9826, False
620, 0.9837, False
630, 0.9836, False
640, 0.9832, False
650, 0.9826, False
660, 0.982, False
670, 0.9813, False
680, 0.9805, False
690, 0.9796, False
700, 0.9786, False
710, 0.9776, False
720, 0.9765, False
730, 0.9753, False
740, 0.974, False
750, 0.9726, False
760, 0.9711, False
770, 0.9697, False
780, 0.9682, False
790, 0.9668, False
800, 0.9652, False
810, 0.9633, False
820, 0.9618, False
830, 0.9607, False
840, 0.9597, False
850, 0.9589, False
860, 0.9581, False
870, 0.9573, False
880, 0.9566, False
890, 0.9559, False
900, 0.9552, False
910, 0.9546, False
920, 0.954, False
930, 0.9534, False
940, 0.9529, False
950, 0.9523, False
960, 0.9518, False
970, 0.9513, False
980, 0.9508, False
990, 0.9503, False
1000, 0.9499, False
1010, 0.9496, False
1020, 0.9493, False
1030, 0.9492, False
1040, 0.949, False
1050, 0.9489, False
1060, 0.9488, False
1070, 0.9487, False
1080, 0.9487, False
1090, 0.9486, False
1100, 0.9486, False
1110, 0.9486, False
1120, 0.9487, False
1130, 0.9488, False
1140, 0.9489, False
1150, 0.949, False
1160, 0.9491, False
1170, 0.9492, False
1180, 0.9493, False
1190, 0.9495, False
1200, 0.9496, False
1250, 0.9507, False
1300, 0.9525, False
1350, 0.9547, False
1400, 0.9553, False
1450, 0.9602, False
1500, 0.9644, False
1550, 0.9676, False
1600, 0.9703, False
1650, 0.9722, False
1700, 0.9727, False
1750, 0.9717, False
1800, 0.97, False
1850, 0.9678, False
1900, 0.9655, False
1950, 0.9632, False
2000, 0.9609, False
2050, 0.9585, False
2100, 0.9558, False
2150, 0.9519, False
2200, 0.9385, False
2250, 0.9335, False
2300, 0.9356, False
2350, 0.9353, False
2400, 0.9316, False
2450, 0.9254, False
2500, 0.9186, False
2550, 0.9112, False
2600, 0.9015, False
2650, 0.8864, False
2700, 0.833, False
2750, 0.4559, False
2800, 0.3545, False
2850, 0.3508, False
2900, 0.363, False
2950, 0.3684, False
3000, 0.357, False
3050, 0.3358, False
3100, 0.3065, False
3150, 0.2725, False
3200, 0.2459, False
3250, 0.2244, False
3300, 0.2055, False
3350, 0.1881, False
3400, 0.1749, False
3450, 0.166, False
3500, 0.1599, False
3550, 0.1546, False
3600, 0.1533, False
3650, 0.1558, False
3700, 0.1601, False
3750, 0.1653, False
3800, 0.1725, False
3850, 0.1806, False
3900, 0.1878, False
3950, 0.1905, False
4000, 0.1842, False
4050, 0.1706, False
4100, 0.1507, False
4150, 0.1305, False
4200, 0.1098, False
4250, 0.0879, False
4300, 0.06225, False
4350, 0.03942, False
4400, 0.02259, False
4450, 0.01125, False
4500, 0.004721, False
4550, 0.001845, False
4600, 0.0007031, False
4650, 0.0002704, False
4700, 9.979e-05, False
4750, 4.519e-05, False
4800, 2.259e-05, False
4850, 1.052e-05, False
4900, 1e-05, True
4950, 1e-05, True
5000, 1e-05, True
5050, 1e-05, True
5100, 1e-05, True
5150, 1e-05, True

File: spectra/detailed/OG590.csv
"Wavelength /nm", "Transmittance", "Is upper bound"
200, 1e-05, True
210, 1e-05, True
220, 1e-05, True
230, 1e-05, True
240, 1e-05, True
250, 1e-05, True
260, 1e-05, True
270, 1e-05, True
280, 1e-05, True
290, 1e-05, True
300, 1e-05, True
310, 1e-05, True
320, 1e-05, True
330, 1e-05, True
340, 1e-05, True
350, 1e-05, True
360, 1e-05, True
370, 1e-05, True
380, 1e-05, True
390, 1e-05, True
400, 1e-05, True
410, 1e-05, True
420, 1e-05, True
430, 1e-05, True
440, 1e-05, True
450, 1e-05, True
460, 1e-05, True
470, 1e-05, True
480, 1e-05, True
490, 1e-05, True
500, 1e-05, True
510, 1e-05, True
520, 1e-05, True
530, 1e-05, True
540, 1e-05, True
550, 1.06e-05, False
560, 0.0001311, False
570, 0.005941, False
580, 0.1208, False
590, 0.515, False
600, 0.8226, False
610, 0.9329, False
620, 0.9658, False
630, 0.9755, False
640, 0.9791, False
650, 0.98, False
660, 0.9798, False
670, 0.9793, False
680, 0.9784, False
690, 0.9773, False
700, 0.9762, False
710, 0.9748, False
720, 0.9734, False
730, 0.9718, False
740, 0.9702, False
750, 0.9686, False
760, 0.9669, False
770, 0.9652, False
780, 0.9635, False
790, 0.9617, False
800, 0.96, False
810, 0.9583, False
820, 0.9566, False
830, 0.9551, False
840, 0.9537, False
850, 0.9524, False
860, 0.9514, False
870, 0.9504, False
880, 0.9495, False
890, 0.9488, False
900, 0.948, False
910, 0.9473, False
920, 0.9466, False
930, 0.9459, False
940, 0.9454, False
950, 0.9448, False
960, 0.9443, False
970, 0.9438, False
980, 0.9434, False
990, 0.943, False
1000, 0.9426, False
1010, 0.9422, False
1020, 0.9419, False
1030, 0.9416, False
1040, 0.9414, False
1050, 0.9412, False
1060, 0.941, False
1070, 0.9409, False
1080, 0.9408, False
1090, 0.9408, False
1100, 0.9408, False
1110, 0.9408, False
1120, 0.9409, False
1130, 0.941, False
1140, 0.9411, False
1150, 0.9413, False
1160, 0.9414, False
1170, 0.9416, False
1180, 0.9418, False
1190, 0.942, False
1200, 0.9421, False
1250, 0.9434, False
1300, 0.9457, False
1350, 0.9485, False
1400, 0.9493, False
1450, 0.9547, False
1500, 0.9594, False
1550, 0.9632, False
1600, 0.9662, False
1650, 0.9684, False
1700, 0.969, False
1750, 0.9681, False
1800, 0.9664, False
1850, 0.9645, False
1900, 0.9623, False
1950, 0.96, False
2000, 0.9576, False
2050, 0.955, False
2100, 0.9523, False
2150, 0.9482, False
2200, 0.9334, False
2250, 0.9295, False
2300, 0.9323, False
2350, 0.9313, False
2400, 0.9267, False
2450, 0.9205, False
2500, 0.9117, False
2550, 0.9024, False
2600, 0.8992, False
2650, 0.8917, False
2700, 0.8337, False
2750, 0.4344, False
2800, 0.3392, False
2850, 0.3381, False
2900, 0.3473, False
2950, 0.3524, False
3000, 0.3453, False
3050, 0.3252, False
3100, 0.2969, False
3150, 0.2648, False
3200, 0.2322, False
3250, 0.2078, False
3300, 0.1899, False
3350, 0.1755, False
3400, 0.1643, False
3450, 0.1571, False
3500, 0.1528, False
3550, 0.1494, False
3600, 0.1469, False
3650, 0.1478, False
3700, 0.1509, False
3750, 0.1558, False
3800, 0.1624, False
3850, 0.1697, False
3900, 0.1765, False
3950, 0.1813, False
4000, 0.1794, False
4050, 0.1678, False
4100, 0.148, False
4150, 0.1246, False
4200, 0.1006, False
4250, 0.0775, False
4300, 0.0568, False
4350, 0.03854, False
4400, 0.02229, False
4450, 0.01033, False
4500, 0.00471, False
4550, 0.001742, False
4600, 0.0006577, False
4650, 0.0002483, False
4700, 0.0001059, False
4750, 5.728e-05, False
4800, 3.214e-05, False
4850, 1.832e-05, False
4900, 1e-05, True
4950, 1e-05, True
5000, 1e-05, True
5050, 1e-05, True
5100, 1e-05, True
5150, 1e-05, True

File: spectra/detailed/RG665.csv
"Wavelength /nm", "Transmittance", "Is upper bound"
200, 1e-05, True
210, 1e-05, True
220, 1e-05, True
230, 1e-05, True
240, 1e-05, True
250, 1e-05, True
260, 1e-05, True
270, 1e-05, True
280, 1e-05, True
290, 1e-05, True
300, 1e-05, True
310, 1e-05, True
320, 1e-05, True
330, 1e-05, True
340, 1e-05, True
350, 1e-05, True
360, 1e-05, True
370, 1e-05, True
380, 1e-05, True
390, 1e-05, True
400, 1e-05, True
410, 1e-05, True
420, 1e-05, True
430, 1e-05, True
440, 1e-05, True
450, 1e-05, True
460, 1e-05, True
470, 1e-05, True
480, 1e-05, True
490, 1e-05, True
500, 1e-05, True
510, 1e-05, True
520, 1e-05, True
530, 1e-05, True
540, 1e-05, True
550, 1e-05, True
560, 1e-05, True
570, 1e-05, True
580, 1e-05, True
590, 1e-05, True
600, 1e-05, True
610, 1e-05, True
620, 1e-05, True
630, 7.438e-05, False
640, 0.004275, False
650, 0.07177, False
660, 0.3297, False
670, 0.6426, False
680, 0.8339, False
690, 0.9205, False
700, 0.9567, False
710, 0.9719, False
720, 0.9788, False
730, 0.9817, False
740, 0.9826, False
750, 0.9828, False
760, 0.9826, False
770, 0.9822, False
780, 0.9818, False
790, 0.9814, False
800, 0.9809, False
810, 0.9804, False
820, 0.9799, False
830, 0.9793, False
840, 0.9788, False
850, 0.9782, False
860, 0.9777, False
870, 0.9772, False
880, 0.9767, False
890, 0.9763, False
900, 0.9759, False
910, 0.9756, False
920, 0.9754, False
930, 0.9752, False
940, 0.9751, False
950, 0.975, False
960, 0.9749, False
970, 0.9748, False
980, 0.9748, False
990, 0.9748, False
1000, 0.9748, False
1010, 0.9748, False
1020, 0.9749, False
1030, 0.975, False
1040, 0.9751, False
1050, 0.9752, False
1060, 0.9754, False
1070, 0.9755, False
1080, 0.9757, False
1090, 0.9758, False
1100, 0.976, False
1110, 0.9762, False
1120, 0.9764, False
1130, 0.9766, False
1140, 0.9768, False
1150, 0.977, False
1160, 0.9772, False
1170, 0.9775, False
1180, 0.9777, False
1190, 0.978, False
1200, 0.9783, False
1250, 0.9797, False
1300, 0.9814, False
1350, 0.9832, False
1400, 0.9835, False
1450, 0.986, False
1500, 0.9883, False
1550, 0.9896, False
1600, 0.9904, False
1650, 0.9903, False
1700, 0.9895, False
1750, 0.9882, False
1800, 0.9869, False
1850, 0.9856, False
1900, 0.9844, False
1950, 0.9835, False
2000, 0.9828, False
2050, 0.9822, False
2100, 0.9811, False
2150, 0.9781, False
2200, 0.9661, False
2250, 0.9623, False
2300, 0.9655, False
2350, 0.9666, False
2400, 0.9646, False
2450, 0.9594, False
2500, 0.9503, False
2550, 0.9434, False
2600, 0.9403, False
2650, 0.931, False
2700, 0.8797, False
2750, 0.5478, False
2800, 0.368, False
2850, 0.3399, False
2900, 0.338, False
2950, 0.3359, False
3000, 0.3259, False
3050, 0.3067, False
3100, 0.2847, False
3150, 0.267, False
3200, 0.2501, False
3250, 0.2347, False
3300, 0.2224, False
3350, 0.2148, False
3400, 0.2144, False
3450, 0.2198, False
3500, 0.229, False
3550, 0.2412, False
3600, 0.2577, False
3650, 0.2734, False
3700, 0.2872, False
3750, 0.2991, False
3800, 0.309, False
3850, 0.3173, False
3900, 0.3241, False
3950, 0.3273, False
4000, 0.3259, False
4050, 0.3147, False
4100, 0.294, False
4150, 0.2697, False
4200, 0.2395, False
4250, 0.2072, False
4300, 0.1688, False
4350, 0.1267, False
4400, 0.0826, False
4450, 0.0435, False
4500, 0.0197, False
4550, 0.00924, False
4600, 0.003528, False
4650, 0.001277, False
4700, 0.0004966, False
4750, 0.0002028, False
4800, 8.73e-05, False
4850, 4.477e-05, False
4900, 2.472e-05, False
4950, 1.183e-05, False
5000, 1e-05, True
5050, 1e-05, True
5100, 1e-05, True
5150, 1e-05, True
