Repository: lucas-wilkins/schott-filters

Data files
----------

The following files are created by interpreting the published datasheets 

* `data_with_small_values.csv` Data with the 1e-5 entered when only the upper bound specified
* `simple_data.csv` Data where only exactly reported numbers are given
* `detailed/*` Individual data, with three columns, the last saying whether the value was specified as a bound.
* `reference_thicknesses.csv` Thickness of glass for which it is measured


When transmittance is low, the datasheets report `< 1,000E-5`, the way this is dealt with
affects the files here. The wavelengths are always the same, but sometimes the data is 
not present for all of them.

File: spectra/detailed/RG715.csv
"Wavelength /nm", "Transmittance", "Is upper bound"
200, 1e-05, True
210, 1e-05, True
220, 1e-05, True
230, 1e-05, True
240, 1e-05, True
250, 1e-05, True
260, 1e-05, True
270, 1e-05, True
280, 1e-05, True
290, 1e-05, True
300, 1e-05, True
310, 1e-05, True
320, 1e-05, True
330, 1e-05, True
340, 1e-05, True
350, 1e-05, True
360, 1e-05, True
370, 1e-05, True
380, 1e-05, True
390, 1e-05, True
400, 1e-05, True
410, 1e-05, True
420, 1e-05, True
430, 1e-05, True
440, 1e-05, True
450, 1e-05, True
460, 1e-05, True
470, 1e-05, True
480, 1e-05, True
490, 1e-05, True
500, 1e-05, True
510, 1e-05, True
520, 1e-05, True
530, 1e-05, True
540, 1e-05, True
550, 1e-05, True
560, 1e-05, True
570, 1e-05, True
580, 1e-05, True
590, 1e-05, True
600, 1e-05, True
610, 1e-05, True
620, 1e-05, True
630, 1e-05, True
640, 1e-05, True
650, 1e-05, True
660, 1.589e-05, False
670, 6.257e-05, False
680, 0.0004487, False
690, 0.005351, False
700, 0.059, False
710, 0.311, False
720, 0.6665, False
730, 0.8663, False
740, 0.941, False
750, 0.9666, False
760, 0.9757, False
770, 0.9791, False
780, 0.9802, False
790, 0.9805, False
800, 0.9805, False
810, 0.9804, False
820, 0.9802, False
830, 0.98, False
840, 0.9798, False
850, 0.9796, False
860, 0.9795, False
870, 0.9794, False
880, 0.9795, False
890, 0.9795, False
900, 0.9796, False
910, 0.9797, False
920, 0.9798, False
930, 0.9799, False
940, 0.9801, False
950, 0.9802, False
960, 0.9803, False
970, 0.9804, False
980, 0.9805, False
990, 0.9806, False
1000, 0.9807, False
1010, 0.9808, False
1020, 0.9809, False
1030, 0.981, False
1040, 0.9811, False
1050, 0.9812, False
1060, 0.9813, False
1070, 0.9815, False
1080, 0.9816, False
1090, 0.9817, False
1100, 0.9819, False
1110, 0.982, False
1120, 0.9822, False
1130, 0.9823, False
1140, 0.9825, False
1150, 0.9827, False
1160, 0.9828, False
1170, 0.983, False
1180, 0.9832, False
1190, 0.9834, False
1200, 0.9836, False
1250, 0.9846, False
1300, 0.986, False
1350, 0.9877, False
1400, 0.9879, False
1450, 0.9897, False
1500, 0.9917, False
1550, 0.9927, False
1600, 0.9932, False
1650, 0.9929, False
1700, 0.9919, False
1750, 0.9905, False
1800, 0.9891, False
1850, 0.9878, False
1900, 0.9869, False
1950, 0.9869, False
2000, 0.9862, False
2050, 0.9853, False
2100, 0.9841, False
2150, 0.9803, False
2200, 0.968, False
2250, 0.9641, False
2300, 0.9678, False
2350, 0.9684, False
2400, 0.9658, False
2450, 0.9598, False
2500, 0.9545, False
2550, 0.9592, False
2600, 0.9597, False
2650, 0.9495, False
2700, 0.9017, False
2750, 0.5597, False
2800, 0.3653, False
2850, 0.3378, False
2900, 0.3356, False
2950, 0.3336, False
3000, 0.3236, False
3050, 0.3067, False
3100, 0.2864, False
3150, 0.266, False
3200, 0.2477, False
3250, 0.2325, False
3300, 0.2202, False
3350, 0.212, False
3400, 0.2072, False
3450, 0.2093, False
3500, 0.2171, False
3550, 0.2313, False
3600, 0.2476, False
3650, 0.2649, False
3700, 0.2827, False
3750, 0.2995, False
3800, 0.3127, False
3850, 0.3232, False
3900, 0.3305, False
3950, 0.3302, False
4000, 0.3252, False
4050, 0.3154, False
4100, 0.2993, False
4150, 0.2758, False
4200, 0.2464, False
4250, 0.212, False
4300, 0.1666, False
4350, 0.1238, False
4400, 0.0796, False
4450, 0.04376, False
4500, 0.0198, False
4550, 0.00843, False
4600, 0.003292, False
4650, 0.001132, False
4700, 0.0004375, False
4750, 0.0001791, False
4800, 8.337e-05, False
4850, 4.236e-05, False
4900, 2.218e-05, False
4950, 1.076e-05, False
5000, 1e-05, True
5050, 1e-05, True
5100, 1e-05, True
5150, 1e-05, True

File: spectra/detailed/S7005.csv
"Wavelength /nm", "Transmittance", "Is upper bound"
200, 1e-05, True
210, 1e-05, True
220, 1e-05, True
230, 1e-05, True
240, 1e-05, True
250, 1e-05, True
260, 1e-05, True
270, 1e-05, True
280, 1e-05, True
290, 1e-05, True
300, 1e-05, True
310, 1e-05, True
320, 1e-05, True
330, 1e-05, True
340, 0.001598, False
350, 0.09824, False
360, 0.3675, False
370, 0.6496, False
380, 0.8064, False
390, 0.8817, False
400, 0.6832, False
410, 0.8806, False
420, 0.9374, False
430, 0.9777, False
440, 0.9756, False
450, 0.9821, False
460, 0.9584, False
470, 0.9279, False
480, 0.9607, False
490, 0.9718, False
500, 0.9874, False
510, 0.9967, False
520, 0.998, False
530, 0.9963, False
540, 0.9981, False
550, 0.9975, False
560, 0.9963, False
570, 0.998, False
580, 0.9999, False
590, 0.9968, False
600, 0.9969, False
610, 0.997, False
620, 0.9971, False
630, 0.9973, False
640, 0.9973, False
650, 0.9975, False
660, 0.9979, False
670, 0.9975, False
680, 0.9978, False
690, 0.9982, False
700, 0.9983, False
710, 0.9982, False
720, 0.9985, False
730, 0.9986, False
740, 0.9982, False
750, 0.9987, False
760, 0.9978, False
770, 0.9989, False
780, 0.9988, False
790, 0.9983, False
800, 0.9984, False
810, 0.9987, False
820, 0.9989, False
830, 0.9989, False
840, 0.9981, False
850, 0.9983, False
860, 0.9985, False
870, 0.9989, False
880, 0.9993, False
890, 0.9985, False
900, 0.9977, False
910, 0.9981, False
920, 0.992, False
930, 0.9813, False
940, 0.9737, False
950, 0.9758, False
960, 0.9844, False
970, 0.993, False
980, 0.9984, False
990, 0.9973, False
1000, 0.9974, False
1010, 0.9994, False
1020, 0.9969, False
1030, 0.9921, False
1040, 0.9801, False
1050, 0.9434, False
1060, 0.8591, False
1070, 0.7772, False
1080, 0.7978, False
1090, 0.8752, False
1100, 0.9151, False
1110, 0.9401, False
1120, 0.9671, False
1130, 0.9868, False
1140, 0.9942, False
1150, 0.9941, False
1160, 0.9905, False
1170, 0.9826, False
1180, 0.9653, False
1190, 0.9252, False
1200, 0.8493, False
1250, 0.8438, False
1300, 0.9545, False
1350, 0.8013, False
1400, 0.8351, False
1450, 0.7926, False
1500, 0.8367, False
1550, 0.8509, False
1600, 0.9254, False
1650, 0.9715, False
1700, 0.9979, False
1750, 0.9968, False
1800, 0.9912, False
1850, 0.9831, False
1900, 0.9778, False
1950, 0.976, False
2000, 0.9794, False
2050, 0.9873, False
2100, 0.988, False
2150, 0.9885, False
2200, 0.9875, False
2250, 0.9841, False
2300, 0.9829, False
2350, 0.9781, False
2400, 0.9677, False
2450, 0.951, False
2500, 0.931, False
2550, 0.9205, False
2600, 0.9157, False
2650, 0.9175, False
2700, 0.9039, False
2750, 0.7688, False
2800, 0.6136, False
2850, 0.5831, False
2900, 0.5707, False
2950, 0.5612, False
3000, 0.5532, False
3050, 0.5439, False
3100, 0.5313, False
3150, 0.5159, False
3200, 0.4984, False
3250, 0.4804, False
3300, 0.4624, False
3350, 0.4439, False
3400, 0.4247, False
3450, 0.4063, False
3500, 0.393, False
3550, 0.3874, False
3600, 0.3887, False
3650, 0.3896, False
3700, 0.3872, False
3750, 0.3775, False
3800, 0.3725, False
3850, 0.3825, False
3900, 0.3944, False
3950, 0.397, False
4000, 0.3839, False
4050, 0.3641, False
4100, 0.3467, False
4150, 0.3344, False
4200, 0.322, False
4250, 0.3065, False
4300, 0.2805, False
4350, 0.2469, False
4400, 0.2034, False
4450, 0.1508, False
4500, 0.09816, False
4550, 0.05334, False
4600, 0.01783, False
4650, 0.009925, False
4700, 0.009925, False
4750, 0.009925, False
4800, 0.009925, False
4850, 0.009925, False
4900, 0.009925, False
4950, 0.009925, False
5000, 0.009925, False
5050, 0.01806, False
5100, 0.01447, False
5150, 0.01512, False

File: spectra/detailed/S8023.csv
"Wavelength /nm", "Transmittance", "Is upper bound"
200, 1e-05, True
210, 1e-05, True
220, 1e-05, True
230, 1e-05, True
240, 1e-05, True
250, 1e-05, True
260, 1e-05, True
270, 1e-05, True
280, 1e-05, True
290, 1e-05, True
300, 1e-05, True
310, 1e-05, True
320, 1e-05, True
330, 1e-05, True
340, 1e-05, True
350, 0.0005305, False
360, 0.01243, False
370, 0.06439, False
380, 0.1397, False
390, 0.2098, False
400, 0.259, False
410, 0.2881, False
420, 0.3042, False
430, 0.3144, False
440, 0.3249, False
450, 0.343, False
460, 0.3719, False
470, 0.4097, False
480, 0.4614, False
490, 0.5213, False
500, 0.5796, False
510, 0.6186, False
520, 0.6216, False
530, 0.5754, False
540, 0.4804, False
550, 0.3646, False
560, 0.2394, False
570, 0.1317, False
580, 0.05863, False
590, 0.02067, False
600, 0.00571, False
610, 0.001196, False
620, 0.000192, False
630, 2.354e-05, False
640, 1e-05, True
650, 1e-05, True
660, 1e-05, True
670, 1e-05, True
680, 1e-05, True
690, 1e-05, True
700, 1e-05, True
710, 1e-05, True
720, 1e-05, True
730, 1e-05, True
740, 1e-05, True
750, 1e-05, True
760, 1e-05, True
770, 1e-05, True
780, 1e-05, True
790, 1e-05, True
800, 1e-05, True
810, 1e-05, True
820, 1e-05, True
830, 1e-05, True
840, 1e-05, True
850, 1e-05, True
860, 1e-05, True
870, 1e-05, True
880, 1e-05, True
890, 1e-05, True
900, 1e-05, True
910, 1e-05, True
920, 1e-05, True
930, 1e-05, True
940, 1e-05, True
950, 1e-05, True
960, 1e-05, True
970, 1e-05, True
980, 1e-05, True
990, 1e-05, True
1000, 1e-05, True
1010, 1e-05, True
1020, 1e-05, True
1030, 1e-05, True
1040, 1e-05, True
1050, 1e-05, True
1060, 1e-05, True
1070, 1e-05, True
1080, 1e-05, True
1090, 1e-05, True
1100, 1e-05, True
1110, 1e-05, True
1120, 1e-05, True
1130, 1e-05, True
1140, 1e-05, True
1150, 1e-05, True
1160, 1e-05, True
1170, 1e-05, True
1180, 1e-05, True
1190, 1e-05, True
1200, 1e-05, True
1250, 1e-05, True
1300, 1e-05, True
1350, 1e-05, True
1400, 1e-05, True
1450, 1e-05, True
1500, 1.239e-05, False
1550, 5.81e-05, False
1600, 0.0003349, False
1650, 0.001381, False
1700, 0.004363, False
1750, 0.01129, False
1800, 0.02387, False
1850, 0.04389, False
1900, 0.07212, False
1950, 0.1074, False
2000, 0.1488, False
2050, 0.1947, False
2100, 0.2428, False
2150, 0.2908, False
2200, 0.3323, False
2250, 0.3728, False
2300, 0.4136, False
2350, 0.4531, False
2400, 0.4891, False
2450, 0.5187, False
2500, 0.5374, False
2550, 0.5451, False
2600, 0.5502, False
2650, 0.5547, False
2700, 0.5481, False
2750, 0.4994, False
2800, 0.2689, False
2850, 0.1121, False
2900, 0.05898, False
2950, 0.03724, False
3000, 0.02578, False
3050, 0.0184, False
3100, 0.01314, False
3150, 0.009636, False
3200, 0.007306, False
3250, 0.005847, False
3300, 0.004945, False
3350, 0.004463, False
3400, 0.00426, False
3450, 0.00438, False
3500, 0.00474, False
3550, 0.00545, False
3600, 0.00645, False
3650, 0.007713, False
3700, 0.008548, False
3750, 0.007773, False
3800, 0.005431, False
3850, 0.003027, False
3900, 0.001397, False
3950, 0.0004345, False
4000, 9.178e-05, False
4050, 1.79e-05, False
4100, 1e-05, True
4150, 1e-05, True
4200, 1e-05, True
4250, 1e-05, True
4300, 1e-05, True
4350, 1e-05, True
4400, 1e-05, True
4450, 1e-05, True
4500, 1e-05, True
4550, 1e-05, True
4600, 1e-05, True
4650, 1.919e-05, False
4700, 4.704e-05, False
4750, 9.473e-05, False
4800, 0.0001584, False
4850, 0.0002376, False
4900, 0.0003262, False
4950, 0.0003896, False
5000, 0.0003832, False
5050, 0.0002843, False
5100, 0.0001509, False
5150, 5.275e-05, False

File: spectra/detailed/S8802.csv
"Wavelength /nm", "Transmittance", "Is upper bound"
200, 1e-05, True
210, 1e-05, True
220, 1e-05, True
230, 1e-05, True
240, 1e-05, True
250, 1e-05, True
260, 1e-05, True
270, 1e-05, True
280, 1e-05, True
290, 1e-05, True
300, 1e-05, True
310, 1e-05, True
320, 1e-05, True
330, 1e-05, True
340, 1e-05, True
350, 1e-05, True
360, 0.002721, False
370, 0.1147, False
380, 0.1358, False
390, 0.3197, False
400, 0.4675, False
410, 0.4563, False
420, 0.3863, False
430, 0.2438, False
440, 0.1778, False
450, 0.2059, False
460, 0.2162, False
470, 0.1852, False
480, 0.1795, False
490, 0.2862, False
500, 0.2896, False
510, 0.2193, False
520, 0.2346, False
530, 0.1277, False
540, 0.2777, False
550, 0.3506, False
560, 0.3339, False
570, 0.01558, False
580, 0.02479, False
590, 0.01384, False
600, 0.1262, False
610, 0.2039, False
620, 0.3306, False
630, 0.3067, False
640, 0.31, False
650, 0.3202, False
660, 0.3436, False
670, 0.3631, False
680, 0.3854, False
690, 0.4354, False
700, 0.4973, False
710, 0.5003, False
720, 0.4765, False
730, 0.3768, False
740, 0.04625, False
750, 0.08774, False
760, 0.2625, False
770, 0.3179, False
780, 0.288, False
790, 0.1602, False
800, 0.05938, False
810, 0.02875, False
820, 0.151, False
830, 0.2257, False
840, 0.2563, False
850, 0.2499, False
860, 0.2056, False
870, 0.1562, False
880, 0.1342, False
890, 0.1547, False
900, 0.1799, False
910, 0.1893, False
920, 0.1902, False
930, 0.1869, False
940, 0.1825, False
950, 0.1769, False
960, 0.1712, False
970, 0.1663, False
980, 0.1615, False
990, 0.1568, False
1000, 0.1526, False
1010, 0.1501, False
1020, 0.1477, False
1030, 0.1454, False
1040, 0.1433, False
1050, 0.1411, False
1060, 0.1392, False
1070, 0.1368, False
1080, 0.1355, False
1090, 0.1347, False
1100, 0.1335, False
1110, 0.1334, False
1120, 0.1331, False
1130, 0.1331, False
1140, 0.1334, False
1150, 0.1341, False
1160, 0.1353, False
1170, 0.1361, False
1180, 0.1373, False
1190, 0.1387, False
1200, 0.1407, False
1250, 0.1512, False
1300, 0.1606, False
1350, 0.1656, False
1400, 0.1623, False
1450, 0.1367, False
1500, 0.1402, False
1550, 0.1984, False
1600, 0.2675, False
1650, 0.3258, False
1700, 0.3471, False
1750, 0.3352, False
1800, 0.2551, False
1850, 0.1944, False
1900, 0.2119, False
1950, 0.243, False
2000, 0.2785, False
2050, 0.3028, False
2100, 0.3221, False
2150, 0.3373, False
2200, 0.3427, False
2250, 0.3415, False
2300, 0.3298, False
2350, 0.2833, False
2400, 0.2858, False
2450, 0.318, False
2500, 0.3404, False
2550, 0.351, False
2600, 0.3584, False
2650, 0.3715, False
2700, 0.3654, False
2750, 0.2525, False
2800, 0.1581, False
2850, 0.1361, False
2900, 0.1305, False
2950, 0.1264, False
3000, 0.1191, False
3050, 0.1076, False
3100, 0.09357, False
3150, 0.07907, False
3200, 0.06593, False
3250, 0.05475, False
3300, 0.04581, False
3350, 0.03869, False
3400, 0.03324, False
3450, 0.02897, False
3500, 0.02641, False
3550, 0.02529, False
3600, 0.02587, False
3650, 0.02724, False
3700, 0.02912, False
3750, 0.03168, False
3800, 0.03501, False
3850, 0.03929, False
3900, 0.04375, False
3950, 0.04716, False
4000, 0.04799, False
4050, 0.04507, False
4100, 0.03911, False
4150, 0.03192, False
4200, 0.02508, False
4250, 0.01899, False
4300, 0.0137, False
4350, 0.00915, False
4400, 0.005447, False
4450, 0.002797, False
4500, 0.001146, False
4550, 0.0004483, False
4600, 0.0001161, False
4650, 4.912e-05, False
4700, 5.289e-05, False
4750, None, False
4800, None, False
4850, None, False
4900, None, False
4950, 2.537e-05, False
5000, 3.913e-05, False
5050, 5.17e-05, False
5100, 2.262e-05, False
5150, 7.095e-05, False

File: spectra/detailed/S8806A.csv
"Wavelength /nm", "Transmittance", "Is upper bound"
200, 1e-05, True
210, 1e-05, True
220, 1e-05, True
230, 1e-05, True
240, 1e-05, True
250, 1e-05, True
260, 1e-05, True
270, 1e-05, True
280, 1e-05, True
290, 1e-05, True
300, 0.011, False
310, 0.12, False
320, 0.286, False
330, 0.1121, False
340, 0.3242, False
350, 0.001408, False
360, 0.005762, False
370, 0.9007, False
380, 0.9175, False
390, 0.9571, False
400, 0.9573, False
410, 0.9681, False
420, 0.8796, False
430, 0.3086, False
440, 0.8369, False
450, 0.7247, False
460, 0.3727, False
470, 0.3203, False
480, 0.3882, False
490, 0.7984, False
500, 0.3756, False
510, 0.02712, False
520, 0.02623, False
530, 0.0111, False
540, 0.4537, False
550, 0.8047, False
560, 0.6925, False
570, 0.001587, False
580, 1e-05, True
590, 1e-05, True
600, 0.05053, False
610, 0.7355, False
620, 0.8329, False
630, 0.76, False
640, 0.906, False
650, 0.9729, False
660, 0.954, False
670, 0.675, False
680, 0.3253, False
690, 0.5335, False
700, 0.8328, False
710, 0.8975, False
720, 0.7394, False
730, 0.07187, False
740, 1e-05, True
750, 1e-05, True
760, 0.009719, False
770, 0.2723, False
780, 0.2269, False
790, 0.005137, False
800, 1e-05, True
810, 1e-05, True
820, 0.02121, False
830, 0.2662, False
840, 0.6804, False
850, 0.7069, False
860, 0.23, False
870, 0.07556, False
880, 0.08345, False
890, 0.2096, False
900, 0.4115, False
910, 0.6332, False
920, 0.8198, False
930, 0.9342, False
940, 0.9813, False
950, 0.993, False
960, 0.9957, False
970, 0.9957, False
980, 0.996, False
990, 0.9954, False
1000, 0.9952, False
1010, 0.9953, False
1020, 0.9956, False
1030, 0.9963, False
1040, 0.9961, False
1050, 0.995, False
1060, 0.9928, False
1070, 0.9904, False
1080, 0.9904, False
1090, 0.9931, False
1100, 0.9956, False
1110, 0.9973, False
1120, 0.9982, False
1130, 0.9988, False
1140, 0.9994, False
1150, 0.9997, False
1160, 0.9997, False
1170, 0.9992, False
1180, 0.9987, False
1190, 0.9971, False
1200, 0.9943, False
1250, 0.9918, False
1300, 0.9964, False
1350, 0.9802, False
1400, 0.9441, False
1450, 0.9226, False
1500, 0.8475, False
1550, 0.7267, False
1600, 0.6782, False
1650, 0.723, False
1700, 0.7761, False
1750, 0.8624, False
1800, 0.9376, False
1850, 0.9409, False
1900, 0.9254, False
1950, 0.9299, False
2000, 0.94, False
2050, 0.943, False
2100, 0.9352, False
2150, 0.9113, False
2200, 0.8562, False
2250, 0.6926, False
2300, 0.3511, False
2350, 0.1347, False
2400, 0.07911, False
2450, 0.07437, False
2500, 0.09294, False
2550, 0.1174, False
2600, 0.2638, False
2650, 0.3548, False
2700, 0.4376, False
2750, 0.4029, False
2800, 0.2729, False
2850, 0.2329, False
2900, 0.2364, False
2950, 0.25, False
3000, 0.263, False
3050, 0.2713, False
3100, 0.2735, False
3150, 0.2685, False
3200, 0.2512, False
3250, 0.2105, False
3300, 0.141, False
3350, 0.0671, False
3400, 0.021, False
3450, 0.00439, False
3500, 0.0006351, False
3550, None, False
3600, None, False
3650, None, False
3700, None, False
3750, None, False
3800, None, False
3850, 4.46e-05, False
3900, 2.669e-05, False
3950, 5.235e-05, False
4000, 5.942e-05, False
4050, 4.125e-05, False
4100, 3.178e-05, False
4150, 2.013e-05, False
4200, None, False
4250, None, False
4300, 4.98e-05, False
4350, 1e-05, True
4400, 3.969e-05, False
4450, 7.509e-05, False
4500, 0.0001168, False
4550, 3.056e-05, False
4600, 2.932e-05, False
4650, 0.0001461, False
4700, None, False
4750, 5.584e-05, False
4800, 1.183e-05, False
4850, 3.964e-05, False
4900, 3.06e-05, False
4950, 1e-05, True
5000, 4.206e-05, False
5050, None, False
5100, None, False
5150, None, False

File: spectra/detailed/UG1.csv
"Wavelength /nm", "Transmittance", "Is upper bound"
200, 1e-05, True
210, 1e-05, True
220, 1e-05, True
230, 1e-05, True
240, 1e-05, True
250, 1e-05, True
260, 1e-05, True
270, 1e-05, True
280, 0.002377, False
290, 0.03691, False
300, 0.1551, False
310, 0.335, False
320, 0.5189, False
330, 0.6591, False
340, 0.7508, False
350, 0.8072, False
360, 0.8327, False
370, 0.8124, False
380, 0.706, False
390, 0.438, False
400, 0.1376, False
410, 0.0165, False
420, 0.0008618, False
430, 3.463e-05, False
440, 1e-05, True
450, 1e-05, True
460, 1e-05, True
470, 1e-05, True
480, 1e-05, True
490, 1e-05, True
500, 1e-05, True
510, 1e-05, True
520, 1e-05, True
530, 1e-05, True
540, 1e-05, True
550, 1e-05, True
560, 1e-05, True
570, 1e-05, True
580, 1e-05, True
590, 1e-05, True
600, 1e-05, True
610, 1e-05, True
620, 1e-05, True
630, 1e-05, True
640, 1e-05, True
650, 1e-05, True
660, 1e-05, True
670, 1e-05, True
680, 4.43e-05, False
690, 0.00246, False
700, 0.0282, False
710, 0.1395, False
720, 0.2686, False
730, 0.3682, False
740, 0.4499, False
750, 0.4798, False
760, 0.4419, False
770, 0.3736, False
780, 0.3298, False
790, 0.3068, False
800, 0.2769, False
810, 0.2416, False
820, 0.2091, False
830, 0.1812, False
840, 0.1584, False
850, 0.1402, False
860, 0.125, False
870, 0.1123, False
880, 0.1019, False
890, 0.09311, False
900, 0.08686, False
910, 0.08073, False
920, 0.07633, False
930, 0.07269, False
940, 0.06916, False
950, 0.06633, False
960, 0.06451, False
970, 0.06314, False
980, 0.06293, False
990, 0.06107, False
1000, 0.06046, False
1010, 0.05929, False
1020, 0.05705, False
1030, 0.05553, False
1040, 0.053, False
1050, 0.05141, False
1060, 0.04881, False
1070, 0.04668, False
1080, 0.04456, False
1090, 0.04168, False
1100, 0.03919, False
1110, 0.03721, False
1120, 0.03533, False
1130, 0.03286, False
1140, 0.03046, False
1150, 0.02892, False
1160, 0.02682, False
1170, 0.02601, False
1180, 0.02411, False
1190, 0.02337, False
1200, 0.02243, False
1250, 0.0202, False
1300, 0.02134, False
1350, 0.02534, False
1400, 0.02552, False
1450, 0.02378, False
1500, 0.02337, False
1550, 0.0254, False
1600, 0.02746, False
1650, 0.02657, False
1700, 0.02106, False
1750, 0.01786, False
1800, 0.01677, False
1850, 0.01793, False
1900, 0.02145, False
1950, 0.02515, False
2000, 0.03012, False
2050, 0.03544, False
2100, 0.0416, False
2150, 0.05012, False
2200, 0.05979, False
2250, 0.07156, False
2300, 0.08324, False
2350, 0.0959, False
2400, 0.1083, False
2450, 0.1199, False
2500, 0.1262, False
2550, 0.1524, False
2600, 0.1615, False
2650, 0.17, False
2700, 0.1762, False
2750, 0.1498, False
2800, 0.12, False
2850, 0.1219, False
2900, 0.1279, False
2950, 0.1354, False
3000, 0.14, False
3050, 0.1439, False
3100, 0.1476, False
3150, 0.1508, False
3200, 0.1546, False
3250, 0.158, False
3300, 0.1621, False
3350, 0.1668, False
3400, 0.1718, False
3450, 0.1769, False
3500, 0.1825, False
3550, 0.1891, False
3600, 0.1995, False
3650, 0.207, False
3700, 0.2146, False
3750, 0.223, False
3800, 0.24, False
3850, 0.2592, False
3900, 0.2774, False
3950, 0.2859, False
4000, 0.2887, False
4050, 0.2906, False
4100, 0.2925, False
4150, 0.2934, False
4200, 0.2934, False
4250, 0.2893, False
4300, 0.2755, False
4350, 0.2523, False
4400, 0.22, False
4450, 0.186, False
4500, 0.15, False
4550, 0.1131, False
4600, 0.08, False
4650, 0.05508, False
4700, 0.04, False
4750, 0.02838, False
4800, 0.02, False
4850, 0.0138, False
4900, 0.01057, False
4950, 0.008356, False
5000, 0.006281, False
5050, 0.004055, False
5100, 0.002328, False
5150, 0.00123, False

File: spectra/detailed/UG11.csv
"Wavelength /nm", "Transmittance", "Is upper bound"
200, 1e-05, True
210, 1e-05, True
220, 1e-05, True
230, 1e-05, True
240, 0.0006067, False
250, 0.0561, False
260, 0.276, False
270, 0.521, False
280, 0.712, False
290, 0.825, False
300, 0.88, False
310, 0.907, False
320, 0.92, False
330, 0.926, False
340, 0.921, False
350, 0.906, False
360, 0.866, False
370, 0.756, False
380, 0.482, False
390, 0.12, False
400, 0.003999, False
410, 1.047e-05, False
420, 1e-05, True
430, 1e-05, True
440, 1e-05, True
450, 1e-05, True
460, 1e-05, True
470, 1e-05, True
480, 1e-05, True
490, 1e-05, True
500, 1e-05, True
510, 1e-05, True
520, 1e-05, True
530, 1e-05, True
540, 1e-05, True
550, 1e-05, True
560, 1e-05, True
570, 1e-05, True
580, 1e-05, True
590, 1e-05, True
600, 1e-05, True
610, 1e-05, True
620, 1e-05, True
630, 1e-05, True
640, 1e-05, True
650, 1e-05, True
660, 0.0003631, False
670, 0.008128, False
680, 0.05, False
690, 0.138, False
700, 0.222, False
710, 0.278, False
720, 0.283, False
730, 0.24, False
740, 0.185, False
750, 0.136, False
760, 0.097, False
770, 0.067, False
780, 0.047, False
790, 0.033, False
800, 0.024, False
810, 0.018, False
820, 0.01382, False
830, 0.01088, False
840, 0.009121, False
850, 0.007965, False
860, 0.007014, False
870, 0.006255, False
880, 0.005892, False
890, 0.005834, False
900, 0.005948, False
910, 0.006114, False
920, 0.006368, False
930, 0.007, False
940, 0.00809, False
950, 0.00939, False
960, 0.011, False
970, 0.013, False
980, 0.0152, False
990, 0.01825, False
1000, 0.02132, False
1010, 0.02498, False
1020, 0.02809, False
1030, 0.03263, False
1040, 0.03673, False
1050, 0.041, False
1060, 0.04375, False
1070, 0.04599, False
1080, 0.048, False
1090, 0.04828, False
1100, 0.04897, False
1110, 0.04608, False
1120, 0.043, False
1130, 0.03948, False
1140, 0.03666, False
1150, 0.03325, False
1160, 0.0297, False
1170, 0.02691, False
1180, 0.02354, False
1190, 0.02064, False
1200, 0.01775, False
1250, 0.0088, False
1300, 0.00547, False
1350, 0.00459, False
1400, 0.00477, False
1450, 0.00465, False
1500, 0.00427, False
1550, 0.00434, False
1600, 0.005, False
1650, 0.00597, False
1700, 0.0066, False
1750, 0.00666, False
1800, 0.00679, False
1850, 0.00716, False
1900, 0.00804, False
1950, 0.01, False
2000, 0.01238, False
2050, 0.01577, False
2100, 0.02029, False
2150, 0.02582, False
2200, 0.0316, False
2250, 0.03845, False
2300, 0.046, False
2350, 0.05309, False
2400, 0.06, False
2450, 0.06776, False
2500, 0.07, False
2550, 0.07, False
2600, 0.07, False
2650, 0.07161, False
2700, 0.07, False
2750, 0.06427, False
2800, 0.03, False
2850, 0.01057, False
2900, 0.004819, False
2950, 0.002547, False
3000, 0.001589, False
3050, 0.001, False
3100, 0.0006966, False
3150, 0.0005, False
3200, 0.000375, False
3250, 0.0002897, False
3300, 0.000236, False
3350, 0.0002075, False
3400, 0.0001824, False
3450, 0.0001758, False
3500, 0.0001875, False
3550, 0.0002133, False
3600, 0.0002594, False
3650, 0.0003, False
3700, 0.0003206, False
3750, 0.0003177, False
3800, 0.0003, False
3850, 0.0002594, False
3900, 0.0002213, False
3950, 0.000171, False
4000, 0.000118, False
4050, 8.954e-05, False
4100, 6.653e-05, False
4150, 5.741e-05, False
4200, 5.236e-05, False
4250, 5.383e-05, False
4300, 6.067e-05, False
4350, 7.621e-05, False
4400, 0.0001, False
4450, 0.0001384, False
4500, 0.0001663, False
4550, 0.0001742, False
4600, 0.0001766, False
4650, 0.000175, False
4700, 0.000171, False
4750, 0.0001633, False
4800, 0.0001503, False
4850, 0.0001496, False
4900, 0.000156, False
4950, 0.0001726, False
5000, 0.0001866, False
5050, 0.0001875, False
5100, 0.0001435, False
5150, 9.376e-05, False

File: spectra/detailed/UG2A.csv
"Wavelength /nm", "Transmittance", "Is upper bound"
200, 1e-05, True
210, 1e-05, True
220, 1e-05, True
230, 1e-05, True
240, 1e-05, True
250, 1e-05, True
260, 1e-05, True
270, 1e-05, True
280, 1e-05, True
290, 0.000182, False
300, 0.01967, False
310, 0.1622, False
320, 0.4089, False
330, 0.6267, False
340, 0.7641, False
350, 0.8415, False
360, 0.8747, False
370, 0.867, False
380, 0.7794, False
390, 0.5154, False
400, 0.1524, False
410, 0.01277, False
420, 0.0003343, False
430, 1e-05, True
440, 1e-05, True
450, 1e-05, True
460, 1e-05, True
470, 1e-05, True
480, 1e-05, True
490, 1e-05, True
500, 1e-05, True
510, 1e-05, True
520, 1e-05, True
530, 1e-05, True
540, 1e-05, True
550, 1e-05, True
560, 1e-05, True
570, 1e-05, True
580, 1e-05, True
590, 1e-05, True
600, 1e-05, True
610, 1e-05, True
620, 1e-05, True
630, 1e-05, True
640, 1e-05, True
650, 1e-05, True
660, 1e-05, True
670, 1e-05, True
680, 4.743e-05, False
690, 0.003525, False
700, 0.04381, False
710, 0.1482, False
720, 0.2701, False
730, 0.3772, False
740, 0.4822, False
750, 0.4969, False
760, 0.416, False
770, 0.3251, False
780, 0.3076, False
790, 0.302, False
800, 0.2694, False
810, 0.2291, False
820, 0.1934, False
830, 0.1638, False
840, 0.1408, False
850, 0.1232, False
860, 0.1173, False
870, 0.1091, False
880, 0.1008, False
890, 0.09226, False
900, 0.08992, False
910, 0.08713, False
920, 0.08362, False
930, 0.08186, False
940, 0.07948, False
950, 0.07743, False
960, 0.07516, False
970, 0.07294, False
980, 0.07087, False
990, 0.06786, False
1000, 0.06441, False
1010, 0.06074, False
1020, 0.05634, False
1030, 0.05164, False
1040, 0.04693, False
1050, 0.04254, False
1060, 0.03842, False
1070, 0.03455, False
1080, 0.03079, False
1090, 0.02776, False
1100, 0.02523, False
1110, 0.02269, False
1120, 0.02075, False
1130, 0.01906, False
1140, 0.01742, False
1150, 0.0163, False
1160, 0.01523, False
1170, 0.01438, False
1180, 0.01343, False
1190, 0.01285, False
1200, 0.01239, False
1250, 0.0113, False
1300, 0.01398, False
1350, 0.02031, False
1400, 0.02052, False
1450, 0.01494, False
1500, 0.01214, False
1550, 0.01314, False
1600, 0.01595, False
1650, 0.01574, False
1700, 0.01264, False
1750, 0.01, False
1800, 0.009086, False
1850, 0.009759, False
1900, 0.01129, False
1950, 0.01318, False
2000, 0.01507, False
2050, 0.01693, False
2100, 0.01983, False
2150, 0.0232, False
2200, 0.02753, False
2250, 0.03365, False
2300, 0.04119, False
2350, 0.04948, False
2400, 0.05747, False
2450, 0.06255, False
2500, 0.07233, False
2550, 0.0792, False
2600, 0.0858, False
2650, 0.0919, False
2700, 0.09526, False
2750, 0.06593, False
2800, 0.04651, False
2850, 0.0458, False
2900, 0.04947, False
2950, 0.05439, False
3000, 0.05885, False
3050, 0.06181, False
3100, 0.06279, False
3150, 0.06159, False
3200, 0.05873, False
3250, 0.0551, False
3300, 0.05112, False
3350, 0.04711, False
3400, 0.04352, False
3450, 0.04076, False
3500, 0.03919, False
3550, 0.03909, False
3600, 0.04021, False
3650, 0.04237, False
3700, 0.0455, False
3750, 0.0496, False
3800, 0.05487, False
3850, 0.06125, False
3900, 0.06769, False
3950, 0.07273, False
4000, 0.07429, False
4050, 0.07123, False
4100, 0.06414, False
4150, 0.05492, False
4200, 0.04586, False
4250, 0.03757, False
4300, 0.03, False
4350, 0.02243, False
4400, 0.01481, False
4450, 0.008338, False
4500, 0.003947, False
4550, 0.001607, False
4600, 0.0005872, False
4650, 0.0002055, False
4700, 7.701e-05, False
4750, 3.602e-05, False
4800, 2.36e-05, False
4850, 2.09e-05, False
4900, 1.931e-05, False
4950, 1.251e-05, False
5000, 1e-05, True
5050, 1e-05, True
5100, 1e-05, True
5150, 1e-05, True

File: spectra/detailed/VG9.csv
"Wavelength /nm", "Transmittance", "Is upper bound"
200, 1e-05, True
210, 1e-05, True
220, 1e-05, True
230, 1e-05, True
240, 1e-05, True
250, 1e-05, True
260, 1e-05, True
270, 1e-05, True
280, 1e-05, True
290, 1e-05, True
300, 1e-05, True
310, 1e-05, True
320, 1e-05, True
330, 1e-05, True
340, 1e-05, True
350, 1e-05, True
360, 1e-05, True
370, 1e-05, True
380, 1e-05, True
390, 1e-05, True
400, 1e-05, True
410, 0.0007621, False
420, 0.005715, False
430, 0.01963, False
440, 0.05343, False
450, 0.117, False
460, 0.216, False
470, 0.325, False
480, 0.429, False
490, 0.53, False
500, 0.613, False
510, 0.669, False
520, 0.698, False
530, 0.698, False
540, 0.669, False
550, 0.618, False
560, 0.552, False
570, 0.477, False
580, 0.401, False
590, 0.33, False
600, 0.265, False
610, 0.209, False
620, 0.164, False
630, 0.13, False
640, 0.107, False
650, 0.089, False
660, 0.075, False
670, 0.06558, False
680, 0.05811, False
690, 0.05297, False
700, 0.04985, False
710, 0.04816, False
720, 0.04695, False
730, 0.04597, False
740, 0.04533, False
750, 0.04479, False
760, 0.04422, False
770, 0.04387, False
780, 0.04354, False
790, 0.04328, False
800, 0.04315, False
810, 0.04327, False
820, 0.04381, False
830, 0.04462, False
840, 0.04547, False
850, 0.04674, False
860, 0.04781, False
870, 0.0489, False
880, 0.05036, False
890, 0.053, False
900, 0.05608, False
910, 0.05926, False
920, 0.06255, False
930, 0.066, False
940, 0.06967, False
950, 0.07392, False
960, 0.079, False
970, 0.08434, False
980, 0.08972, False
990, 0.09538, False
1000, 0.102, False
1010, 0.1091, False
1020, 0.1162, False
1030, 0.123, False
1040, 0.1295, False
1050, 0.136, False
1060, 0.143, False
1070, 0.151, False
1080, 0.159, False
1090, 0.167, False
1100, 0.1745, False
1110, 0.1824, False
1120, 0.1907, False
1130, 0.2013, False
1140, 0.2079, False
1150, 0.2184, False
1160, 0.2273, False
1170, 0.2372, False
1180, 0.246, False
1190, 0.2562, False
1200, 0.2644, False
1250, 0.3044, False
1300, 0.35, False
1350, 0.4, False
1400, 0.44, False
1450, 0.4901, False
1500, 0.53, False
1550, 0.5702, False
1600, 0.6, False
1650, 0.6371, False
1700, 0.67, False
1750, 0.6955, False
1800, 0.72, False
1850, 0.7407, False
1900, 0.76, False
1950, 0.7775, False
2000, 0.79, False
2050, 0.8086, False
2100, 0.82, False
2150, 0.8312, False
2200, 0.84, False
2250, 0.8472, False
2300, 0.8548, False
2350, 0.8614, False
2400, 0.87, False
2450, 0.8736, False
2500, 0.88, False
2550, 0.88, False
2600, 0.884, False
2650, 0.883, False
2700, 0.87, False
2750, 0.687, False
2800, 0.6154, False
2850, 0.605, False
2900, 0.6, False
2950, 0.589, False
3000, 0.58, False
3050, 0.5626, False
3100, 0.54, False
3150, 0.5183, False
3200, 0.5, False
3250, 0.4787, False
3300, 0.46, False
3350, 0.4392, False
3400, 0.4213, False
3450, 0.4118, False
3500, 0.4034, False
3550, 0.4, False
3600, 0.4, False
3650, 0.4024, False
3700, 0.41, False
3750, 0.4175, False
3800, 0.43, False
3850, 0.442, False
3900, 0.45, False
3950, 0.4542, False
4000, 0.4524, False
4050, 0.4429, False
4100, 0.42, False
4150, 0.4015, False
4200, 0.38, False
4250, 0.3543, False
4300, 0.3223, False
4350, 0.2884, False
4400, 0.2469, False
4450, 0.2054, False
4500, 0.16, False
4550, 0.114, False
4600, 0.0745, False
4650, 0.05248, False
4700, 0.03251, False
4750, 0.02203, False
4800, 0.01614, False
4850, 0.0123, False
4900, 0.01, False
4950, 0.007534, False
5000, 0.005, False
5050, 0.002773, False
5100, 0.001455, False
5150, 0.0006637, False
